Repository: fyulita/laboratorio-6-y-7

# Laboratorio VI y VII

Autores: Carolina Iacovone y Federico Yulita

Director: Lucas Guz (guzlucas@df.uba.ar)

Co-Directora: Lucía Fama (lfama@df.uba.ar)

Laboratorio: Laboratorio de Polímeros & Materiales Compuestos (http://www.lpmc.df.uba.ar/)

Año: 2020

File: TGA/TPS-NPTiO2.txt (part 1 of 4)
[TA Ascii File]
DTG-60

File Name :	C:\TAData\Caro Iacovone\TPS-NPTiO2.txt

[File Information]
File Name:	TPS-NPTiO2.tad
Sample Name:	TPS-NPTiO2
Lot No:	001
Acquire Date:	22/03/22
Acquire Time:	15:33:16(-0300)
Detector Type:	DTG-60
Detector Serial No:	C30564800519TK
Operator:	Carolina Iacovone
Atmosphere:	Nitrogen
Gas Flow:	30[ml/min]
Annotation:	
Pan Name:	Aluminum
Sample Weight:	7.620[mg]
Molecular Weight:	0.00


[Measurements Program]
[Temperature Program]
Start Temp.	
Temp. Rate	Hold Temp.	Hold Time	Gas
[ C/min  ]	[   C  ]	[ min  ]
3.00	30.0	10		
10.00	450.0	0		


[Data]
Time	Temp	DTA	TGA
sec	C	uV	mg
0.000000	28.787214	-2.219669	7.620259
1.000000	28.761930	-2.222986	7.619762
2.000000	28.752674	-2.221110	7.619166
3.000000	28.771387	-2.217545	7.618968
4.000000	28.787115	-2.219276	7.619464
5.000000	28.762329	-2.219383	7.620358
6.000000	28.806427	-2.214151	7.621152
7.000000	28.833603	-2.215307	7.621947
8.000000	28.831415	-2.218355	7.622841
9.000000	28.849829	-2.219928	7.623735
10.000000	28.899405	-2.225078	7.624132
11.000000	28.926081	-2.240595	7.624232
12.000000	28.931259	-2.257513	7.624132
13.000000	28.972172	-2.278301	7.624232
14.000000	29.019157	-2.305883	7.624431
15.000000	29.009800	-2.343758	7.624530
16.000000	29.057781	-2.377521	7.624431
17.000000	29.093319	-2.413563	7.624331
18.000000	29.105762	-2.457658	7.623835
19.000000	29.114025	-2.496034	7.623041
20.000000	29.151852	-2.534629	7.622048
21.000000	29.191074	-2.574268	7.620657
22.000000	29.175943	-2.611280	7.618870
23.000000	29.207996	-2.642673	7.617182
24.000000	29.250999	-2.673929	7.615693
25.000000	29.236168	-2.709298	7.614699
26.000000	29.267225	-2.734133	7.614005
27.000000	29.292013	-2.757258	7.613409
28.000000	29.315107	-2.783122	7.613111
29.000000	29.304955	-2.803163	7.612912
30.000000	29.334023	-2.819622	7.612813
31.000000	29.375433	-2.835539	7.612714
32.000000	29.363289	-2.852973	7.612317
33.000000	29.380013	-2.863854	7.611820
34.000000	29.410872	-2.872003	7.611225
35.000000	29.412762	-2.883062	7.610629
36.000000	29.422119	-2.887415	7.609834
37.000000	29.441034	-2.890660	7.609040
38.000000	29.469107	-2.895094	7.608940
39.000000	29.449594	-2.899405	7.609735
40.000000	29.467213	-2.901070	7.610827
41.000000	29.507631	-2.900362	7.612317
42.000000	29.503847	-2.903357	7.614104
43.000000	29.505142	-2.899745	7.615891
44.000000	29.533213	-2.895555	7.617183
45.000000	29.555214	-2.891126	7.617481
46.000000	29.541874	-2.891155	7.617084
47.000000	29.558598	-2.884931	7.616190
48.000000	29.590948	-2.878852	7.614899
49.000000	29.576017	-2.874632	7.613310
50.000000	29.579901	-2.867020	7.611423
51.000000	29.610161	-2.858747	7.609636
52.000000	29.624994	-2.855335	7.608345
53.000000	29.607672	-2.850312	7.607650
54.000000	29.635647	-2.843002	7.607551
55.000000	29.666405	-2.831921	7.607650
56.000000	29.652769	-2.831758	7.608245
57.000000	29.661627	-2.824579	7.609040
58.000000	29.688107	-2.816764	7.609835
59.000000	29.690098	-2.812663	7.610232
60.000000	29.676758	-2.802413	7.610133
61.000000	29.702839	-2.791997	7.610133
62.000000	29.723146	-2.782588	7.610332
63.000000	29.700748	-2.776754	7.610332
64.000000	29.712296	-2.767827	7.610431
65.000000	29.746241	-2.755017	7.610630
66.000000	29.737083	-2.752164	7.610928
67.000000	29.733599	-2.742635	7.610928
68.000000	29.759781	-2.732385	7.610431
69.000000	29.782078	-2.724576	7.609636
70.000000	29.749725	-2.716576	7.608644
71.000000	29.773417	-2.707493	7.607750
72.000000	29.802185	-2.698530	7.607452
73.000000	29.781281	-2.691719	7.607650
74.000000	29.787653	-2.680833	7.608346
75.000000	29.811245	-2.668644	7.609240
76.000000	29.817915	-2.663981	7.610530
77.000000	29.792034	-2.653994	7.611921
78.000000	29.810450	-2.645245	7.612914
79.000000	29.843897	-2.636911	7.613609
80.000000	29.817816	-2.629957	7.614006
81.000000	29.829063	-2.619018	7.614204
82.000000	29.855841	-2.607334	7.613808
83.000000	29.855742	-2.601762	7.612814
84.000000	29.838619	-2.590524	7.611623
85.000000	29.862511	-2.579756	7.610729
86.000000	29.880827	-2.569721	7.610332
87.000000	29.849072	-2.561382	7.610233
88.000000	29.857136	-2.551455	7.610332
89.000000	29.890684	-2.541352	7.610332
90.000000	29.872465	-2.535877	7.610631
91.000000	29.873659	-2.527072	7.610928
92.000000	29.894068	-2.517121	7.610829
93.000000	29.911589	-2.510483	7.610631
94.000000	29.883516	-2.504972	7.610531
95.000000	29.899841	-2.494591	7.610829
96.000000	29.924726	-2.487049	7.611325
97.000000	29.903324	-2.481972	7.611623
98.000000	29.902430	-2.473120	7.611623
99.000000	29.927315	-2.461401	7.611027
100.000000	29.928810	-2.455288	7.610134
101.000000	29.904221	-2.446014	7.609438
102.000000	29.926519	-2.434932	7.609041
103.000000	29.949116	-2.427068	7.609140
104.000000	29.924828	-2.422966	7.609637
105.000000	29.932791	-2.414955	7.610431
106.000000	29.959867	-2.404526	7.611424
107.000000	29.955585	-2.401603	7.612319
108.000000	29.934980	-2.392234	7.613014
109.000000	29.959171	-2.384437	7.612814
110.000000	29.971813	-2.377063	7.612219
111.000000	29.946329	-2.373205	7.611325
112.000000	29.952301	-2.364063	7.610332
113.000000	29.978981	-2.353153	7.609439
114.000000	29.964645	-2.350561	7.608743
115.000000	29.955786	-2.341045	7.608048
116.000000	29.976393	-2.333301	7.607453
117.000000	29.988634	-2.328236	7.607056
118.000000	29.955986	-2.322932	7.607055
119.000000	29.978382	-2.315984	7.607055
120.000000	29.996998	-2.307830	7.606956
121.000000	29.981667	-2.303521	7.606658
122.000000	29.977587	-2.294526	7.606459
123.000000	30.002174	-2.284962	7.606162
124.000000	30.006952	-2.282509	7.605863
125.000000	29.978580	-2.272188	7.605764
126.000000	29.994110	-2.262987	7.605764
127.000000	30.010536	-2.256605	7.606063
128.000000	29.982065	-2.252866	7.606758
129.000000	29.990328	-2.246890	7.607751
130.000000	30.014519	-2.239421	7.608843
131.000000	30.010435	-2.237236	7.609539
132.000000	29.993711	-2.230033	7.610134
133.000000	30.013025	-2.222807	7.610631
134.000000	30.027557	-2.218670	7.611028
135.000000	29.997297	-2.213562	7.611325
136.000000	30.005857	-2.206575	7.611425
137.000000	30.028753	-2.196796	7.611127
138.000000	30.011433	-2.193814	7.610332
139.000000	30.004862	-2.185504	7.609241
140.000000	30.018101	-2.176630	7.607751
141.000000	30.037415	-2.171521	7.605864
142.000000	30.007549	-2.166087	7.603778
143.000000	30.022881	-2.160386	7.602090
144.000000	30.046970	-2.156540	7.600998
145.000000	30.027061	-2.153564	7.600700
146.000000	30.018898	-2.147927	7.600898
147.000000	30.041792	-2.140219	7.601593
148.000000	30.039305	-2.139503	7.602686
149.000000	30.018997	-2.133890	7.604076
150.000000	30.033930	-2.124808	7.605268
151.000000	30.054337	-2.118399	7.606063
152.000000	30.021984	-2.114951	7.606758
153.000000	30.025467	-2.109171	7.607354
154.000000	30.045776	-2.102160	7.607751
155.000000	30.049658	-2.099278	7.607850
156.000000	30.028553	-2.093521	7.607453
157.000000	30.048662	-2.087279	7.606758
158.000000	30.058914	-2.082844	7.606063
159.000000	30.025269	-2.080504	7.604970
160.000000	30.040003	-2.074421	7.604076
161.000000	30.063295	-2.069362	7.603480
162.000000	30.045078	-2.066974	7.602984
163.000000	30.036020	-2.060421	7.602686
164.000000	30.049856	-2.053892	7.602885
165.000000	30.070562	-2.048546	7.603282
166.000000	30.030943	-2.044606	7.603480
167.000000	30.045378	-2.036161	7.603183
168.000000	30.062500	-2.030595	7.602587
169.000000	30.044580	-2.029481	7.601991
170.000000	30.041395	-2.024617	7.601097
171.000000	30.064987	-2.018570	7.600204
172.000000	30.064192	-2.016819	7.599905
173.000000	30.036318	-2.011580	7.600005
174.000000	30.048563	-2.008170	7.600601
175.000000	30.084200	-2.001868	7.601495
176.000000	30.042789	-1.999111	7.602686
177.000000	30.049358	-1.993399	7.603878
178.000000	30.067774	-1.985703	7.604672
179.000000	30.053041	-1.986171	7.604772
180.000000	30.042789	-1.980052	7.604474
181.000000	30.061604	-1.974946	7.603778
182.000000	30.076933	-1.971559	7.602786
183.000000	30.044184	-1.970617	7.601495
184.000000	30.046869	-1.968063	7.600303
185.000000	30.089973	-1.961403	7.599607
186.000000	30.056526	-1.962552	7.599707
187.000000	30.048761	-1.958023	7.600005
188.000000	30.063295	-1.952172	7.600303
189.000000	30.072256	-1.951880	7.601097
190.000000	30.039701	-1.947857	7.602090
191.000000	30.056229	-1.942970	7.602587
192.000000	30.074545	-1.939990	7.602488
193.000000	30.050753	-1.940761	7.602190
194.000000	30.043287	-1.937738	7.602289
195.000000	30.083303	-1.932511	7.602686
196.000000	30.070065	-1.931975	7.602885
197.000000	30.045177	-1.927111	7.603480
198.000000	30.057522	-1.919738	7.604374
199.000000	30.076237	-1.914968	7.605368
200.000000	30.048761	-1.913278	7.606162
201.000000	30.054934	-1.908219	7.606658
202.000000	30.080019	-1.901137	7.607056
203.000000	30.062998	-1.901964	7.607354
204.000000	30.044779	-1.894186	7.607651
205.000000	30.078226	-1.891680	7.607949
206.000000	30.083801	-1.890320	7.608148
207.000000	30.049957	-1.889422	7.608346
208.000000	30.056328	-1.885981	7.608446
209.000000	30.079721	-1.882766	7.608446
210.000000	30.062101	-1.881737	7.608148
211.000000	30.052843	-1.878338	7.607949
212.000000	30.071558	-1.873316	7.607850
213.000000	30.073748	-1.873796	7.607850
214.000000	30.038210	-1.866631	7.607751
215.000000	30.063894	-1.864666	7.607453
216.000000	30.077631	-1.858779	7.606658
217.000000	30.051748	-1.857897	7.605566
218.000000	30.052643	-1.853268	7.603977
219.000000	30.065088	-1.847425	7.602090
220.000000	30.071758	-1.848486	7.600502
221.000000	30.045177	-1.846027	7.599409
222.000000	30.063295	-1.841427	7.599112
223.000000	30.081512	-1.838379	7.599310
224.000000	30.046869	-1.834416	7.600104
225.000000	30.054636	-1.835374	7.601395
226.000000	30.075638	-1.829184	7.602786
227.000000	30.061306	-1.829409	7.603977
228.000000	30.048365	-1.823677	7.604871
229.000000	30.059313	-1.817595	7.605368
230.000000	30.081015	-1.814667	7.605764
231.000000	30.044281	-1.814475	7.606063
232.000000	30.057621	-1.811368	7.606162
233.000000	30.081812	-1.808547	7.606360
234.000000	30.059313	-1.808909	7.606261
235.000000	30.052944	-1.810147	7.606360
236.000000	30.073946	-1.807101	7.606559
237.000000	30.077530	-1.809183	7.606857
238.000000	30.049458	-1.809374	7.607056
239.000000	30.059114	-1.806064	7.607254
240.000000	30.082907	-1.803172	7.607453
241.000000	30.055731	-1.803558	7.607751
242.000000	30.056328	-1.801040	7.607850
243.000000	30.073748	-1.794775	7.607651
244.000000	30.068970	-1.794945	7.607552
245.000000	30.042688	-1.791737	7.607552
246.000000	30.060410	-1.787678	7.607354
247.000000	30.074942	-1.786040	7.607254
248.000000	30.047268	-1.785063	7.607155
249.000000	30.046970	-1.781291	7.607155
250.000000	30.077631	-1.776100	7.607155
251.000000	30.059612	-1.777576	7.607056
252.000000	30.046671	-1.773517	7.606658
253.000000	30.064590	-1.767403	7.606063
254.000000	30.078825	-1.764546	7.605566
255.000000	30.041595	-1.762351	7.605069
256.000000	30.052444	-1.757185	7.604672
257.000000	30.070662	-1.755392	7.604374
258.000000	30.049259	-1.755434	7.604374
259.000000	30.042391	-1.752677	7.604573
260.000000	30.061604	-1.749475	7.604871
261.000000	30.067377	-1.750891	7.605069
262.000000	30.037115	-1.748517	7.605069
263.000000	30.052546	-1.746123	7.605169
264.000000	30.071360	-1.745266	7.605069
265.000000	30.041197	-1.746361	7.604772
266.000000	30.042191	-1.743207	7.604076
267.000000	30.061106	-1.737766	7.603381
268.000000	30.060410	-1.738505	7.602786
269.000000	30.032236	-1.733833	7.602289
270.000000	30.050154	-1.729885	7.601991
271.000000	30.067078	-1.727316	7.601892
272.000000	30.036219	-1.726641	7.602190
273.000000	30.045973	-1.724617	7.602885
274.000000	30.069069	-1.721016	7.603282
275.000000	30.048662	-1.721552	7.603679
276.000000	30.034925	-1.718541	7.603878
277.000000	30.049856	-1.716856	7.603778
278.000000	30.067179	-1.716289	7.603282
279.000000	30.028454	-1.715082	7.602289
280.000000	30.045576	-1.710785	7.600800
281.000000	30.063593	-1.707862	7.598912
282.000000	30.045177	-1.708219	7.596827
283.000000	30.035423	-1.706147	7.594742
284.000000	30.054337	-1.701885	7.593153
285.000000	30.053141	-1.702182	7.592259
286.000000	30.025467	-1.699517	7.591961
287.000000	30.038111	-1.696315	7.592259
288.000000	30.060011	-1.694832	7.592557
289.000000	30.030346	-1.693974	7.592855
290.000000	30.034527	-1.691194	7.592855
291.000000	30.058817	-1.686916	7.592259
292.000000	30.052944	-1.688576	7.591564
293.000000	30.029551	-1.686445	7.591166
294.000000	30.049757	-1.681005	7.591365
295.000000	30.059612	-1.679790	7.592160
296.000000	30.029152	-1.680629	7.593351
297.000000	30.033430	-1.679653	7.594941
298.000000	30.057423	-1.679099	7.596529
299.000000	30.038507	-1.681213	7.597820
300.000000	30.028156	-1.678700	7.598714
301.000000	30.042789	-1.675147	7.599310
302.000000	30.056625	-1.676130	7.599707
303.000000	30.018898	-1.676336	7.600104
304.000000	30.041494	-1.671999	7.600204
305.000000	30.060806	-1.669076	7.600502
306.000000	30.031641	-1.669540	7.600502
307.000000	30.025568	-1.667075	7.600204
308.000000	30.047070	-1.663594	7.599707
309.000000	30.047169	-1.664856	7.599310
310.000000	30.019693	-1.663349	7.598912
311.000000	30.031143	-1.660701	7.598615
312.000000	30.054436	-1.659784	7.598615
313.000000	30.023376	-1.662057	7.598615
314.000000	30.032236	-1.659289	7.598912
315.000000	30.048462	-1.656808	7.599310
316.000000	30.039604	-1.658432	7.599607
317.000000	30.019098	-1.655807	7.599905
318.000000	30.036417	-1.652362	7.600104
319.000000	30.055231	-1.649558	7.600303
320.000000	30.020191	-1.649397	7.600601
321.000000	30.020790	-1.645255	7.600898
322.000000	30.048662	-1.642666	7.601097
323.000000	30.022581	-1.647177	7.601296
324.000000	30.023975	-1.642796	7.601395
325.000000	30.034725	-1.638713	7.601395
326.000000	30.044680	-1.638361	7.601593
327.000000	30.006355	-1.637516	7.601593
328.000000	30.022581	-1.635711	7.601693
329.000000	30.048861	-1.632700	7.601693
330.000000	30.025370	-1.634527	7.601495
331.000000	30.020790	-1.630652	7.600898
332.000000	30.035223	-1.626475	7.599707
333.000000	30.032635	-1.631587	7.598019
334.000000	30.019196	-1.627278	7.595735
335.000000	30.020790	-1.623582	7.593252
336.000000	30.043686	-1.622219	7.590670
337.000000	30.010536	-1.623807	7.588386
338.000000	30.013721	-1.622141	7.587095
339.000000	30.035223	-1.616964	7.586797
340.000000	30.029350	-1.620284	7.587393
341.000000	30.009739	-1.616022	7.588684
342.000000	30.026463	-1.612915	7.590373
343.000000	30.034128	-1.613986	7.592458
344.000000	30.016609	-1.611902	7.594245
345.000000	30.012726	-1.609302	7.595337
346.000000	30.035721	-1.606677	7.596231
347.000000	30.014318	-1.607082	7.596827
348.000000	30.003668	-1.605844	7.597224
349.000000	30.025667	-1.603410	7.597423
350.000000	30.034428	-1.604070	7.597423
351.000000	30.003269	-1.602165	7.597125
352.000000	30.014420	-1.599504	7.596430
353.000000	30.030146	-1.598165	7.595337
354.000000	30.025866	-1.599443	7.593748
355.000000	30.011829	-1.597551	7.592259
356.000000	30.030745	-1.593843	7.590869
357.000000	30.026663	-1.594070	7.589777
358.000000	29.996998	-1.593624	7.589379
359.000000	30.015812	-1.590004	7.589379
360.000000	30.032236	-1.589362	7.589876
361.000000	30.003468	-1.590218	7.590670
362.000000	30.001976	-1.589974	7.591166
363.000000	30.018002	-1.586291	7.591862
364.000000	30.026962	-1.590260	7.592259
365.000000	29.996799	-1.589360	7.592557
366.000000	30.017105	-1.587253	7.592954
367.000000	30.030745	-1.586624	7.593252
368.000000	29.995605	-1.589260	7.593550
369.000000	30.009043	-1.586237	7.593947
370.000000	30.031143	-1.583689	7.594345
371.000000	30.016111	-1.585349	7.594642
372.000000	29.997297	-1.582700	7.594841
373.000000	30.012827	-1.577038	7.594841
374.000000	30.035223	-1.583385	7.594742
375.000000	29.993015	-1.583564	7.594742
376.000000	30.006454	-1.582468	7.594742
377.000000	30.029449	-1.581035	7.594941
378.000000	30.001080	-1.584634	7.594940
379.000000	30.001877	-1.582201	7.594841
380.000000	30.023279	-1.580998	7.594941
381.000000	30.024572	-1.583669	7.594940
382.000000	29.993216	-1.580153	7.594941
383.000000	30.008148	-1.571802	7.594642
384.000000	30.028952	-1.574063	7.594047
385.000000	29.994310	-1.574070	7.593451
386.000000	29.996599	-1.572397	7.592557
387.000000	30.016609	-1.567617	7.591564
388.000000	30.007648	-1.568997	7.590670
389.000000	29.992916	-1.566153	7.589876
390.000000	30.004562	-1.564081	7.589578
391.000000	30.025965	-1.561731	7.589280
392.000000	29.992020	-1.561849	7.588783
393.000000	30.002174	-1.556963	7.588287
394.000000	30.023975	-1.558009	7.587294
395.000000	30.004164	-1.560056	7.585804
396.000000	29.989531	-1.557201	7.584116
397.000000	30.008247	-1.554183	7.582130
398.000000	30.012329	-1.554034	7.580442
399.000000	29.983259	-1.554468	7.579151
400.000000	29.993015	-1.551337	7.578356
401.000000	30.017105	-1.550516	7.578555
402.000000	29.993216	-1.551985	7.579647
403.000000	29.990826	-1.548718	7.581336
404.000000	30.006653	-1.545927	7.583421
405.000000	30.012329	-1.547152	7.585704
406.000000	29.981567	-1.546908	7.587988
407.000000	30.002174	-1.543153	7.589876
408.000000	30.017405	-1.540277	7.591166
409.000000	29.984953	-1.540623	7.591961
410.000000	29.985651	-1.537962	7.592359
411.000000	30.009441	-1.534302	7.592557
412.000000	30.000483	-1.537092	7.592458
413.000000	29.977486	-1.534647	7.591961
414.000000	29.992121	-1.532683	7.590968
415.000000	30.008247	-1.531814	7.589677
416.000000	29.976591	-1.531717	7.588286
417.000000	29.988634	-1.530104	7.586896
418.000000	30.010935	-1.526407	7.585606
419.000000	29.994110	-1.529533	7.585109
420.000000	29.982265	-1.525438	7.585407
421.000000	30.002073	-1.520600	7.585903
422.000000	30.010138	-1.520325	7.586897
423.000000	29.977188	-1.521503	7.588386
424.000000	29.987741	-1.518034	7.590174
425.000000	30.009342	-1.518130	7.591862
426.000000	29.984156	-1.521056	7.592854
427.000000	29.982664	-1.521056	7.593550
428.000000	29.997993	-1.517237	7.594245
429.000000	30.004364	-1.519693	7.594642
430.000000	29.977089	-1.518367	7.594642
431.000000	29.997297	-1.515623	7.594345
432.000000	30.013721	-1.516415	7.594046
433.000000	29.984953	-1.515860	7.593848
434.000000	29.982761	-1.513527	7.593848
435.000000	30.000183	-1.509541	7.593649
436.000000	29.990726	-1.513116	7.593550
437.000000	29.973804	-1.512718	7.593550
438.000000	29.984257	-1.509807	7.593550
439.000000	30.002573	-1.510455	7.593649
440.000000	29.968128	-1.511884	7.593649
441.000000	29.981470	-1.509467	7.593451
442.000000	30.004663	-1.507140	7.593252
443.000000	29.990826	-1.508848	7.592954
444.000000	29.976490	-1.506574	7.592556
445.000000	29.992319	-1.503901	7.592160
446.000000	30.003468	-1.503984	7.592060
447.000000	29.968328	-1.503223	7.592060
448.000000	29.979380	-1.499396	7.592160
449.000000	29.999886	-1.498409	7.592160
450.000000	29.976988	-1.500069	7.591763
451.000000	29.974400	-1.499093	7.590869
452.000000	29.990627	-1.498878	7.589478
453.000000	29.999487	-1.499645	7.587690
454.000000	29.972609	-1.498080	7.585506
455.000000	29.989632	-1.495081	7.583123
456.000000	30.007648	-1.494694	7.580839
457.000000	29.975994	-1.497174	7.578753
458.000000	29.980574	-1.495139	7.577065
459.000000	30.000284	-1.491081	7.575377
460.000000	29.991125	-1.492151	7.573987
461.000000	29.966536	-1.491045	7.572895
462.000000	29.981369	-1.489009	7.572398
463.000000	30.004465	-1.487831	7.572597
464.000000	29.966637	-1.488921	7.573689
465.000000	29.975098	-1.486949	7.575377
466.000000	29.995705	-1.485224	7.577661
467.000000	29.984257	-1.487545	7.580044
468.000000	29.970716	-1.485789	7.582427
469.000000	29.990826	-1.481949	7.584612
470.000000	30.000879	-1.481526	7.586002
471.000000	29.966038	-1.482063	7.587095
472.000000	29.970419	-1.479980	7.587690
473.000000	30.007948	-1.474688	7.588188
474.000000	29.970716	-1.476104	7.588684
475.000000	29.967730	-1.473814	7.589081
476.000000	29.982065	-1.470130	7.589379
477.000000	29.984056	-1.473861	7.589776
478.000000	29.959669	-1.471961	7.589875
479.000000	29.981567	-1.469925	7.590273
480.000000	30.001976	-1.468201	7.590571
481.000000	29.970121	-1.470163	7.590769
482.000000	29.964148	-1.470775	7.590670
483.000000	30.002970	-1.465080	7.590074
484.000000	29.984852	-1.466788	7.589081
485.000000	29.968727	-1.462937	7.587690
486.000000	29.978682	-1.457504	7.586003
487.000000	29.992817	-1.456683	7.584513
488.000000	29.957777	-1.457706	7.583519
489.000000	29.966934	-1.454336	7.583322
490.000000	29.995207	-1.451688	7.583520
491.000000	29.976789	-1.454211	7.584215
492.000000	29.958773	-1.452800	7.585208
493.000000	29.996302	-1.448021	7.586301
494.000000	29.989134	-1.448521	7.586995
495.000000	29.960962	-1.447390	7.587393
496.000000	29.970518	-1.444271	7.587592
497.000000	29.987541	-1.442486	7.587293
498.000000	29.965740	-1.442450	7.586598
499.000000	29.961857	-1.439491	7.585307
500.000000	29.983061	-1.436265	7.583620
501.000000	29.981768	-1.439332	7.581634
502.000000	29.944437	-1.438925	7.579350
503.000000	29.982265	-1.438105	7.577363
504.000000	29.996103	-1.439045	7.576171
505.000000	29.965242	-1.443151	7.576072
506.000000	29.967730	-1.441028	7.576966
507.000000	29.982166	-1.438355	7.578257
508.000000	29.980272	-1.442186	7.579845
509.000000	29.959967	-1.439151	7.581434
510.000000	29.976988	-1.435777	7.582924
511.000000	29.986744	-1.433141	7.583818
512.000000	29.951107	-1.429194	7.584215
513.000000	29.966238	-1.431562	7.584513
514.000000	29.982166	-1.427444	7.585010
515.000000	29.967134	-1.429211	7.585506
516.000000	29.958971	-1.426295	7.586002
517.000000	29.974699	-1.422973	7.586400
518.000000	29.985949	-1.423068	7.586797
519.000000	29.952700	-1.422151	7.586896
520.000000	29.970320	-1.418956	7.586896
521.000000	29.989332	-1.416921	7.586797
522.000000	29.964943	-1.417415	7.586400
523.000000	29.960464	-1.418039	7.585605
524.000000	29.979279	-1.413985	7.584215
525.000000	29.977686	-1.418307	7.582527
526.000000	29.947823	-1.418693	7.580739
527.000000	29.957876	-1.415842	7.579151
528.000000	29.987343	-1.415962	7.578356
529.000000	29.954889	-1.419091	7.578257
530.000000	29.961161	-1.419776	7.578951
531.000000	29.980473	-1.416538	7.580243
532.000000	29.977985	-1.418390	7.582030
533.000000	29.954193	-1.416991	7.583917
534.000000	29.973505	-1.414526	7.585307
535.000000	29.984755	-1.414728	7.586201
536.000000	29.953794	-1.414740	7.586797
537.000000	29.958174	-1.411009	7.587293
538.000000	29.981470	-1.408384	7.587393
539.000000	29.957478	-1.411497	7.587095
540.000000	29.951006	-1.409390	7.586896
541.000000	29.971714	-1.406129	7.586797
542.000000	29.985052	-1.409211	7.586698
543.000000	29.945831	-1.408752	7.586300
544.000000	29.964247	-1.407367	7.585903
545.000000	29.979576	-1.407426	7.585605
546.000000	29.958872	-1.408473	7.585407
547.000000	29.950411	-1.406621	7.585208
548.000000	29.976490	-1.405028	7.585109
549.000000	29.974600	-1.405329	7.585109
550.000000	29.943043	-1.403354	7.585208
551.000000	29.957478	-1.398527	7.585407
552.000000	29.978781	-1.397248	7.585109
553.000000	29.944038	-1.398741	7.584414
554.000000	29.949514	-1.398091	7.583321
555.000000	29.969921	-1.395586	7.581831
556.000000	29.967234	-1.397799	7.580044
557.000000	29.946428	-1.394943	7.578555
558.000000	29.963749	-1.392068	7.577263
559.000000	29.978283	-1.390824	7.576271
560.000000	29.947523	-1.391711	7.575476
561.000000	29.957676	-1.388931	7.574980
562.000000	29.976292	-1.385104	7.574880
563.000000	29.957180	-1.386222	7.575178
564.000000	29.942745	-1.383526	7.576072
565.000000	29.957777	-1.380069	7.577165
566.000000	29.973108	-1.381908	7.578555
567.000000	29.941252	-1.381521	7.580044
568.000000	29.957081	-1.377873	7.581236
569.000000	29.972410	-1.378633	7.581732
570.000000	29.945036	-1.379616	7.581136
571.000000	29.945133	-1.378711	7.579845
572.000000	29.966139	-1.374043	7.578157
573.000000	29.965342	-1.376627	7.576370
574.000000	29.935877	-1.373799	7.575078
575.000000	29.951506	-1.368741	7.574285
576.000000	29.971115	-1.367176	7.573987
577.000000	29.937469	-1.367991	7.574086
578.000000	29.943144	-1.365502	7.574185
579.000000	29.968626	-1.363105	7.574682
580.000000	29.959270	-1.367836	7.575277
581.000000	29.941252	-1.368234	7.575675
582.000000	29.963352	-1.365526	7.576072
583.000000	29.977089	-1.366307	7.576370
584.000000	29.941751	-1.366716	7.576966
585.000000	29.946825	-1.366788	7.577760
586.000000	29.972410	-1.365557	7.578455
587.000000	29.948915	-1.367121	7.579051
588.000000	29.942547	-1.363753	7.579548
589.000000	29.955187	-1.359384	7.580044
590.000000	29.966934	-1.361004	7.580640
591.000000	29.933886	-1.362859	7.581236
592.000000	29.953993	-1.358610	7.581732
593.000000	29.972212	-1.358897	7.581931
594.000000	29.944038	-1.360198	7.582229
595.000000	29.940058	-1.360234	7.582527
596.000000	29.960464	-1.356211	7.582726
597.000000	29.960566	-1.358858	7.582726
598.000000	29.932890	-1.357205	7.582527
599.000000	29.950211	-1.354015	7.582229
600.000000	29.966637	-1.352079	7.581633
601.000000	29.930601	-1.352460	7.580739
602.000000	29.943144	-1.348609	7.579448
603.000000	29.959368	-1.344901	7.578059
604.000000	29.954491	-1.346127	7.576866
605.000000	29.930500	-1.343669	7.576072
606.000000	29.948818	-1.343669	7.575675
607.000000	29.966139	-1.343776	7.575575
608.000000	29.935179	-1.343472	7.575973
609.000000	29.946629	-1.340283	7.576469
610.000000	29.974102	-1.338956	7.577065
611.000000	29.954592	-1.342376	7.577263
612.000000	29.973505	-1.337426	7.577165
613.000000	30.000681	-1.333165	7.576668
614.000000	30.021088	-1.335433	7.575874
615.000000	30.008345	-1.336303	7.575079
616.000000	30.048761	-1.341237	7.574483
617.000000	30.096046	-1.350943	7.574086
618.000000	30.096245	-1.366605	7.573888
619.000000	30.131384	-1.382623	7.573987
620.000000	30.185837	-1.402688	7.574683
621.000000	30.212317	-1.435866	7.575378
622.000000	30.247156	-1.462280	7.576073
623.000000	30.299219	-1.495462	7.576570
624.000000	30.359344	-1.535468	7.576868
625.000000	30.370993	-1.579911	7.577364
626.000000	30.427534	-1.626332	7.577662
627.000000	30.501698	-1.672982	7.577960
628.000000	30.541115	-1.728951	7.578160
629.000000	30.587704	-1.782951	7.578259
630.000000	30.665848	-1.841217	7.578061
631.000000	30.727764	-1.904613	7.577465
632.000000	30.780624	-1.968695	7.576373
633.000000	30.845827	-2.032523	7.575181
634.000000	30.934025	-2.099447	7.573990
635.000000	30.983500	-2.168711	7.573296
636.000000	31.046412	-2.238113	7.572898
637.000000	31.142075	-2.306958	7.572700
638.000000	31.221214	-2.381853	7.573097
639.000000	31.267902	-2.453881	7.573792
640.000000	31.361973	-2.524129	7.574190
641.000000	31.457834	-2.595644	7.573793
642.000000	31.534983	-2.674554	7.573298
643.000000	31.611635	-2.749957	7.572999
644.000000	31.718147	-2.826144	7.572900
645.000000	31.797287	-2.907577	7.572999
646.000000	31.864878	-2.984884	7.573199
647.000000	31.978958	-3.059733	7.573895
648.000000	32.089855	-3.137208	7.574887
649.000000	32.156845	-3.216657	7.575683
650.000000	32.252411	-3.294354	7.576278
651.000000	32.367489	-3.365637	7.576577
652.000000	32.465736	-3.446602	7.576875
653.000000	32.547462	-3.518453	7.577174
654.000000	32.672001	-3.591061	7.577373
655.000000	32.786377	-3.665049	7.577571
656.000000	32.855164	-3.740041	7.577770
657.000000	32.978104	-3.810556	7.577671
658.000000	33.109104	-3.883011	7.577374
659.000000	33.197399	-3.957668	7.577274
660.000000	33.302624	-4.027689	7.577076
661.000000	33.432034	-4.092973	7.576779
662.000000	33.555965	-4.169647	7.576779
663.000000	33.637592	-4.239409	7.576780
664.000000	33.767403	-4.307746	7.577078
665.000000	33.900597	-4.374413	7.577277
666.000000	33.992176	-4.444235	7.577575
667.000000	34.119797	-4.509791	7.577973
668.000000	34.257267	-4.574642	7.578172
669.000000	34.374432	-4.645860	7.578271
670.000000	34.477165	-4.709600	7.578074
671.000000	34.619316	-4.771539	7.577577
672.000000	34.757984	-4.838746	7.576486
673.000000	34.852554	-4.903679	7.574996
674.000000	34.985447	-4.964366	7.573109
675.000000	35.137753	-5.023181	7.570926
676.000000	35.242077	-5.086317	7.568642
677.000000	35.368202	-5.142439	7.566359
678.000000	35.513638	-5.197966	7.564273
679.000000	35.663754	-5.256568	7.562685
680.000000	35.759514	-5.314136	7.561891
681.000000	35.907440	-5.367767	7.561991
682.000000	36.061241	-5.422435	7.562786
683.000000	36.176712	-5.480157	7.563879
684.000000	36.310406	-5.533446	7.565269
685.000000	36.468285	-5.584130	7.566958
686.000000	36.606556	-5.639462	7.568448
687.000000	36.717945	-5.689341	7.569342
688.000000	36.871044	-5.740157	7.569938
689.000000	37.034801	-5.790871	7.570436
690.000000	37.152264	-5.841599	7.570535
691.000000	37.299492	-5.888060	7.570436
692.000000	37.461357	-5.933822	7.569642
693.000000	37.593651	-5.984348	7.568451
694.000000	37.719276	-6.031347	7.567161
695.000000	37.885719	-6.075104	7.565572
696.000000	38.041611	-6.122551	7.564183
697.000000	38.159271	-6.170545	7.563289
698.000000	38.312775	-6.213738	7.563091
699.000000	38.482300	-6.256471	7.563290
700.000000	38.612804	-6.302252	7.563687
701.000000	38.755451	-6.343049	7.564582
702.000000	38.919804	-6.381913	7.565973
703.000000	39.080669	-6.422326	7.567165
704.000000	39.200024	-6.462620	7.567960
705.000000	39.370548	-6.498560	7.568556
706.000000	39.539875	-6.536548	7.569153
707.000000	39.667393	-6.578310	7.569849
708.000000	39.820793	-6.615735	7.570246
709.000000	39.990322	-6.652918	7.570445
710.000000	40.145515	-6.694676	7.570843
711.000000	40.269745	-6.732045	7.571340
712.000000	40.437283	-6.767894	7.571836
713.000000	40.606510	-6.806075	7.572035
714.000000	40.731842	-6.846456	7.571639
715.000000	40.890015	-6.883009	7.570944
716.000000	41.069298	-6.915373	7.569754
717.000000	41.215137	-6.953720	7.568364
718.000000	41.348328	-6.986509	7.566775
719.000000	41.523529	-7.020115	7.565485
720.000000	41.690269	-7.056021	7.564592
721.000000	41.817684	-7.091000	7.563996
722.000000	41.978752	-7.124788	7.563997
723.000000	42.161919	-7.156995	7.563997
724.000000	42.293716	-7.195386	7.563899
725.000000	42.449604	-7.227609	7.563502
726.000000	42.622215	-7.260585	7.562807
727.000000	42.790649	-7.295881	7.561815
728.000000	42.917374	-7.329387	7.560723
729.000000	43.097748	-7.360340	7.559929
730.000000	43.271061	-7.393828	7.559632
731.000000	43.408928	-7.427494	7.559731
732.000000	43.567703	-7.458907	7.560228
733.000000	43.743504	-7.489823	7.560924
734.000000	43.899490	-7.526167	7.561322
735.000000	44.039059	-7.558584	7.561620
736.000000	44.216846	-7.589163	7.561422
737.000000	44.396824	-7.621628	7.561125
738.000000	44.529419	-7.656153	7.560828
739.000000	44.696655	-7.687853	7.560431
740.000000	44.878925	-7.720235	7.560133
741.000000	45.045067	-7.754848	7.559935
742.000000	45.185326	-7.784158	7.559638
743.000000	45.365208	-7.814152	7.559142
744.000000	45.539314	-7.846828	7.558249
745.000000	45.675095	-7.882619	7.557554
746.000000	45.847210	-7.913647	7.556859
747.000000	46.040726	-7.946125	7.556562
748.000000	46.181187	-7.983868	7.556463
749.000000	46.343048	-8.017433	7.556762
750.000000	46.520935	-8.051815	7.557159
751.000000	46.704102	-8.087121	7.557458
752.000000	46.836796	-8.124111	7.557459
753.000000	47.016178	-8.157216	7.557161
754.000000	47.207306	-8.191492	7.556665
755.000000	47.345379	-8.229198	7.556467
756.000000	47.514503	-8.263917	7.556568
757.000000	47.701351	-8.297268	7.556667
758.000000	47.863216	-8.336517	7.556966
759.000000	48.009048	-8.373970	7.557662
760.000000	48.185146	-8.412412	7.558655
761.000000	48.385136	-8.447759	7.559549
762.000000	48.517132	-8.487801	7.559947
763.000000	48.689449	-8.524984	7.560344
764.000000	48.879482	-8.560865	7.560842
765.000000	49.035965	-8.602508	7.561141
766.000000	49.196632	-8.638791	7.561141
767.000000	49.379601	-8.676436	7.561240
768.000000	49.562263	-8.714426	7.561241
769.000000	49.698048	-8.754803	7.561143
770.000000	49.866676	-8.795585	7.561143
771.000000	50.075527	-8.837887	7.560945
772.000000	50.212795	-8.885621	7.560946
773.000000	50.377548	-8.932243	7.560847
774.000000	50.559517	-8.976307	7.560749
775.000000	50.730240	-9.026560	7.560550
776.000000	50.872192	-9.073990	7.560452
777.000000	51.053268	-9.118401	7.560253
778.000000	51.244793	-9.162607	7.560055
779.000000	51.387440	-9.208474	7.559857
780.000000	51.549004	-9.245457	7.559560
781.000000	51.750187	-9.286659	7.558965
782.000000	51.903286	-9.329035	7.558270
783.000000	52.050018	-9.365821	7.557575
784.000000	52.233486	-9.401164	7.556781
785.000000	52.414455	-9.437857	7.555987
786.000000	52.558201	-9.477942	7.554896
787.000000	52.732609	-9.512910	7.553705
788.000000	52.925728	-9.547337	7.552315
789.000000	53.077633	-9.585426	7.550826
790.000000	53.235214	-9.615560	7.549337
791.000000	53.429630	-9.653690	7.548146
792.000000	53.608414	-9.689138	7.547253
793.000000	53.746284	-9.724453	7.546558
794.000000	53.929447	-9.756067	7.545864
795.000000	54.113510	-9.789240	7.545169
796.000000	54.267708	-9.826083	7.544474
797.000000	54.428871	-9.861752	7.543879
798.000000	54.621494	-9.894501	7.543681
799.000000	54.794205	-9.933180	7.543880
800.000000	54.939045	-9.966261	7.544377
801.000000	55.121212	-10.002462	7.545172
802.000000	55.309853	-10.038092	7.545868
803.000000	55.456287	-10.076071	7.546166
804.000000	55.628201	-10.109743	7.545770
805.000000	55.820923	-10.142877	7.544976
806.000000	55.983578	-10.182245	7.544083
807.000000	56.130413	-10.216796	7.543190
808.000000	56.320541	-10.251027	7.542395
809.000000	56.506897	-10.287725	7.541999
810.000000	56.647053	-10.325756	7.541503
811.000000	56.825542	-10.363177	7.541106
812.000000	57.016968	-10.400208	7.540709
813.000000	57.175743	-10.439911	7.540512
814.000000	57.336109	-10.477083	7.540115
815.000000	57.524254	-10.512028	7.539321
816.000000	57.713692	-10.551653	7.538627
817.000000	57.852753	-10.593074	7.538230
818.000000	58.036816	-10.627557	7.537833
819.000000	58.231529	-10.663884	7.537040
820.000000	58.376465	-10.703971	7.536047
821.000000	58.543804	-10.740183	7.535154
822.000000	58.736027	-10.775358	7.534360
823.000000	58.907349	-10.815413	7.533864
824.000000	59.055767	-10.852642	7.533268
825.000000	59.240623	-10.888059	7.532673
826.000000	59.434738	-10.926085	7.532078
827.000000	59.581470	-10.965330	7.531384
828.000000	59.759659	-11.001295	7.530391
829.000000	59.954571	-11.037148	7.529101
830.000000	60.117126	-11.078987	7.527214
831.000000	60.269833	-11.115258	7.525328
832.000000	60.452797	-11.150288	7.523442
833.000000	60.637058	-11.188932	7.521853
834.000000	60.781597	-11.229242	7.520960
835.000000	60.954208	-11.266127	7.520961
836.000000	61.148323	-11.304207	7.521855
837.000000	61.301525	-11.345671	7.522948
838.000000	61.463490	-11.382185	7.524339
839.000000	61.648941	-11.419333	7.526028
840.000000	61.833599	-11.458252	7.527518
841.000000	61.974754	-11.497095	7.528710
842.000000	62.160011	-11.533259	7.529207
843.000000	62.345364	-11.570539	7.529705
844.000000	62.497074	-11.609022	7.530003
845.000000	62.658638	-11.643793	7.530202
846.000000	62.850163	-11.676886	7.530402
847.000000	63.017403	-11.717176	7.530501
848.000000	63.165527	-11.752438	7.530502
849.000000	63.348789	-11.787341	7.530303
850.000000	63.541409	-11.824057	7.529708
851.000000	63.680676	-11.861796	7.528517
852.000000	63.854282	-11.896097	7.526929
853.000000	64.046211	-11.930455	7.524745
854.000000	64.215340	-11.970994	7.522362
855.000000	64.363762	-12.006135	7.519681
856.000000	64.556679	-12.039040	7.517199
857.000000	64.737953	-12.075031	7.515611
858.000000	64.878906	-12.110050	7.514718
859.000000	65.058983	-12.144962	7.514520
860.000000	65.258278	-12.176821	7.514719
861.000000	65.402420	-12.214285	7.515117
862.000000	65.567863	-12.246511	7.515812
863.000000	65.753922	-12.279747	7.516409
864.000000	65.938782	-12.315622	7.516509
865.000000	66.080635	-12.349791	7.516013
866.000000	66.270561	-12.381395	7.515020
867.000000	66.461090	-12.414300	7.514028
868.000000	66.614891	-12.451653	7.513134
869.000000	66.779739	-12.486090	7.512241
870.000000	66.975052	-12.515654	7.511149
871.000000	67.140694	-12.551617	7.510057
872.000000	67.287422	-12.584976	7.508867
873.000000	67.470192	-12.617512	7.507974
874.000000	67.663414	-12.653921	7.507279
875.000000	67.805664	-12.691540	7.506684
876.000000	67.984146	-12.725572	7.506187
877.000000	68.176369	-12.758940	7.506188
878.000000	68.344307	-12.796331	7.506586
879.000000	68.500000	-12.832375	7.507083
880.000000	68.694504	-12.863014	7.507382
881.000000	68.875282	-12.898685	7.507283
882.000000	69.015945	-12.934841	7.507085
883.000000	69.193832	-12.966846	7.506788
884.000000	69.387947	-13.001011	7.506292
885.000000	69.539856	-13.038885	7.505497
886.000000	69.701218	-13.073837	7.504803
887.000000	69.890152	-13.105168	7.503811
888.000000	70.070633	-13.141870	7.502620
889.000000	70.209000	-13.177475	7.501230
890.000000	70.410088	-13.206879	7.499841
891.000000	70.590561	-13.239124	7.498749
892.000000	70.732513	-13.274073	7.497855
893.000000	70.902534	-13.306753	7.497260
894.000000	71.088692	-13.338028	7.497161
895.000000	71.258522	-13.373808	7.497261
896.000000	71.406540	-13.403919	7.496964
897.000000	71.588707	-13.434794	7.496170
898.000000	71.774658	-13.468383	7.494979
899.000000	71.908752	-13.502709	7.493291
900.000000	72.100876	-13.536035	7.491505
901.000000	72.279655	-13.568398	7.489817
902.000000	72.441124	-13.604618	7.488924
903.000000	72.597206	-13.635137	7.488626
904.000000	72.781769	-13.664942	7.488626
905.000000	72.972900	-13.698191	7.488727
906.000000	73.106689	-13.732479	7.488727
907.000000	73.294426	-13.762148	7.488331
908.000000	73.482574	-13.793248	7.487934
909.000000	73.624825	-13.825777	7.487239
910.000000	73.801811	-13.859331	7.486644
911.000000	73.975822	-13.889874	7.486446
912.000000	74.155304	-13.924764	7.486546
913.000000	74.299248	-13.956572	7.486944
914.000000	74.477829	-13.988684	7.487143
915.000000	74.674438	-14.019842	7.487243
916.000000	74.824249	-14.053318	7.487144
917.000000	74.994972	-14.086052	7.486846
918.000000	75.183022	-14.115038	7.486450
919.000000	75.348564	-14.146515	7.485656
920.000000	75.503052	-14.180143	7.484365
921.000000	75.685326	-14.210039	7.482678
922.000000	75.868195	-14.241136	7.480593
923.000000	76.010643	-14.274384	7.478210
924.000000	76.178474	-14.306154	7.475530
925.000000	76.375282	-14.336458	7.473147
926.000000	76.536049	-14.373236	7.471559
927.000000	76.696518	-14.402709	7.470467
928.000000	76.886642	-14.431391	7.469772
929.000000	77.071106	-14.462456	7.469773
930.000000	77.212357	-14.496437	7.469972
931.000000	77.391945	-14.525650	7.470369
932.000000	77.585754	-14.555719	7.470469
933.000000	77.735374	-14.589452	7.470470
934.000000	77.898232	-14.616207	7.470471
935.000000	78.086678	-14.642004	7.470372
936.000000	78.260185	-14.675039	7.470174
937.000000	78.406120	-14.704842	7.470075
938.000000	78.589478	-14.730461	7.469679
939.000000	78.783096	-14.758194	7.469282
940.000000	78.930626	-14.787316	7.468587
941.000000	79.103539	-14.813284	7.467893
942.000000	79.294769	-14.838623	7.467000
943.000000	79.466682	-14.866680	7.466305
944.000000	79.614601	-14.890629	7.465511
945.000000	79.802444	-14.914736	7.464618
946.000000	79.986610	-14.940857	7.463626
947.000000	80.130249	-14.967353	7.462633
948.000000	80.297791	-14.991477	7.461342
949.000000	80.494392	-15.014248	7.459854
950.000000	80.644310	-15.043070	7.458265
951.000000	80.800201	-15.067110	7.456379
952.000000	80.983261	-15.091465	7.454393
953.000000	81.173401	-15.117216	7.452209
954.000000	81.310867	-15.142200	7.450223
955.000000	81.490250	-15.164219	7.448735
956.000000	81.683571	-15.186108	7.447544
957.000000	81.830803	-15.212196	7.446651
958.000000	81.993553	-15.233587	7.446254
959.000000	82.176521	-15.253397	7.446056
960.000000	82.348434	-15.276278	7.446156
961.000000	82.487503	-15.297085	7.446057
962.000000	82.670273	-15.316484	7.445760
963.000000	82.857719	-15.338686	7.445561
964.000000	83.001259	-15.360901	7.444966
965.000000	83.174370	-15.381156	7.443974
966.000000	83.367287	-15.399976	7.442684
967.000000	83.529449	-15.423845	7.440797
968.000000	83.683846	-15.443758	7.438613
969.000000	83.870590	-15.462103	7.436131
970.000000	84.048782	-15.483858	7.434046
971.000000	84.192131	-15.507750	7.432259
972.000000	84.363251	-15.526604	7.431068
973.000000	84.554771	-15.545771	7.430274
974.000000	84.710564	-15.568479	7.429877
975.000000	84.869835	-15.587218	7.429679
976.000000	85.055290	-15.606192	7.429084
977.000000	85.236366	-15.626395	7.427893
978.000000	85.379509	-15.647588	7.426404
979.000000	85.564964	-15.663994	7.424915
980.000000	85.752708	-15.681089	7.423625
981.000000	85.899345	-15.699688	7.422930
