Repository: fyulita/laboratorio-6-y-7

# Laboratorio VI y VII

Autores: Carolina Iacovone y Federico Yulita

Director: Lucas Guz (guzlucas@df.uba.ar)

Co-Directora: Lucía Fama (lfama@df.uba.ar)

Laboratorio: Laboratorio de Polímeros & Materiales Compuestos (http://www.lpmc.df.uba.ar/)

Año: 2020

File: TGA/TPS.txt (part 1 of 4)
[TA Ascii File]
DTG-60

File Name :	C:\TAData\Caro Iacovone\TPS.txt

[File Information]
File Name:	TPS.tad
Sample Name:	TPS
Lot No:	001
Acquire Date:	22/03/22
Acquire Time:	13:07:00(-0300)
Detector Type:	DTG-60
Detector Serial No:	C30564800519TK
Operator:	Carolina Iacovone
Atmosphere:	Nitrogen
Gas Flow:	30[ml/min]
Annotation:	
Pan Name:	Aluminum
Sample Weight:	7.971[mg]
Molecular Weight:	0.00


[Measurements Program]
[Temperature Program]
Start Temp.	
Temp. Rate	Hold Temp.	Hold Time	Gas
[ C/min  ]	[   C  ]	[ min  ]
3.00	30.0	10		
10.00	450.0	0		


[Data]
Time	Temp	DTA	TGA
sec	C	uV	mg
0.000000	26.932177	-2.218030	7.969227
1.000000	26.917643	-2.214347	7.970716
2.000000	26.928392	-2.210997	7.971909
3.000000	26.948004	-2.209674	7.972902
4.000000	26.920031	-2.209781	7.973597
5.000000	26.946312	-2.207515	7.973795
6.000000	26.984039	-2.204903	7.973199
7.000000	26.982347	-2.208639	7.972107
8.000000	27.000465	-2.210342	7.970916
9.000000	27.048147	-2.215034	7.969625
10.000000	27.081993	-2.230284	7.968631
11.000000	27.087767	-2.246780	7.967937
12.000000	27.135847	-2.267030	7.967739
13.000000	27.182335	-2.297067	7.968136
14.000000	27.179848	-2.336733	7.969029
15.000000	27.212198	-2.378412	7.970122
16.000000	27.263466	-2.424056	7.971015
17.000000	27.291237	-2.478593	7.971810
18.000000	27.300297	-2.531392	7.972208
19.000000	27.351463	-2.584290	7.971910
20.000000	27.395761	-2.640761	7.971016
21.000000	27.397753	-2.698184	7.969626
22.000000	27.436974	-2.751405	7.967938
23.000000	27.500982	-2.803097	7.965952
24.000000	27.509939	-2.857770	7.964363
25.000000	27.533134	-2.907430	7.963470
26.000000	27.583805	-2.955374	7.963370
27.000000	27.624916	-3.006689	7.963668
28.000000	27.626112	-3.054837	7.963768
29.000000	27.674290	-3.099768	7.963966
30.000000	27.721874	-3.145191	7.963867
31.000000	27.737703	-3.191048	7.963371
32.000000	27.771049	-3.232353	7.962576
33.000000	27.831175	-3.271550	7.961882
34.000000	27.856758	-3.315562	7.961683
35.000000	27.876867	-3.352580	7.961882
36.000000	27.923754	-3.389283	7.962279
37.000000	27.983183	-3.422207	7.962776
38.000000	27.982685	-3.459582	7.963272
39.000000	28.027182	-3.492115	7.963769
40.000000	28.078548	-3.525276	7.964465
41.000000	28.100447	-3.562264	7.965159
42.000000	28.130909	-3.593473	7.965557
43.000000	28.182373	-3.624403	7.965954
44.000000	28.231152	-3.657361	7.966451
45.000000	28.234734	-3.687266	7.966947
46.000000	28.282417	-3.716255	7.967146
47.000000	28.356182	-3.743107	7.967047
48.000000	28.354288	-3.771912	7.967146
49.000000	28.394506	-3.796751	7.967146
50.000000	28.442188	-3.818373	7.967048
51.000000	28.466179	-3.848236	7.966452
52.000000	28.477827	-3.869498	7.965756
53.000000	28.529690	-3.891790	7.964962
54.000000	28.575680	-3.912552	7.964168
55.000000	28.572992	-3.934094	7.963573
56.000000	28.602259	-3.950828	7.963374
57.000000	28.674032	-3.962811	7.963573
58.000000	28.672838	-3.977917	7.963870
59.000000	28.691652	-3.986620	7.963970
60.000000	28.736050	-3.991579	7.963672
61.000000	28.771189	-3.998484	7.963374
62.000000	28.764917	-4.000099	7.963076
63.000000	28.800854	-3.998974	7.962878
64.000000	28.849333	-3.998434	7.962779
65.000000	28.845051	-3.999023	7.962878
66.000000	28.862572	-3.993352	7.963176
67.000000	28.923395	-3.988269	7.963375
68.000000	28.937630	-3.986435	7.963474
69.000000	28.934343	-3.978839	7.963573
70.000000	28.977249	-3.967960	7.963971
71.000000	29.010696	-3.959710	7.964368
72.000000	29.006914	-3.952060	7.964666
73.000000	29.026625	-3.940377	7.965063
74.000000	29.071518	-3.925527	7.965460
75.000000	29.072615	-3.914514	7.965262
76.000000	29.075203	-3.896653	7.964865
77.000000	29.117109	-3.883111	7.964170
78.000000	29.146278	-3.869987	7.963574
79.000000	29.134930	-3.855712	7.963078
80.000000	29.166883	-3.838280	7.962780
81.000000	29.201029	-3.821632	7.963177
82.000000	29.196848	-3.806738	7.964070
83.000000	29.209789	-3.789695	7.965163
84.000000	29.250404	-3.770334	7.966454
85.000000	29.262646	-3.755118	7.967944
86.000000	29.257172	-3.732603	7.969037
87.000000	29.282356	-3.711091	7.969831
88.000000	29.312918	-3.691079	7.970327
89.000000	29.295895	-3.675198	7.970427
90.000000	29.317198	-3.655526	7.970228
91.000000	29.347858	-3.634659	7.969632
92.000000	29.354429	-3.618995	7.968937
93.000000	29.356220	-3.596842	7.968341
94.000000	29.388174	-3.575628	7.967546
95.000000	29.411964	-3.557058	7.966653
96.000000	29.395144	-3.538337	7.965561
97.000000	29.420527	-3.514944	7.964667
98.000000	29.452383	-3.493571	7.964271
99.000000	29.438047	-3.475678	7.963972
100.000000	29.444916	-3.453560	7.963674
101.000000	29.473585	-3.430809	7.963575
102.000000	29.489613	-3.414166	7.963674
103.000000	29.474281	-3.395022	7.963873
104.000000	29.502554	-3.373482	7.963674
105.000000	29.532019	-3.353649	7.963078
106.000000	29.513802	-3.335685	7.961986
107.000000	29.525549	-3.314482	7.960695
108.000000	29.556108	-3.293172	7.959305
109.000000	29.552326	-3.276952	7.958312
110.000000	29.552725	-3.255197	7.957518
111.000000	29.573828	-3.231490	7.957220
112.000000	29.601501	-3.212140	7.957320
113.000000	29.572733	-3.194984	7.957716
114.000000	29.591547	-3.173865	7.958213
115.000000	29.622208	-3.155032	7.958114
116.000000	29.616632	-3.138418	7.957716
117.000000	29.617031	-3.118455	7.957320
118.000000	29.641022	-3.097556	7.957021
119.000000	29.652569	-3.081709	7.956625
120.000000	29.631962	-3.063240	7.956028
121.000000	29.657148	-3.042421	7.955333
122.000000	29.688107	-3.021955	7.954737
123.000000	29.661329	-3.003836	7.954340
124.000000	29.671185	-2.985753	7.953943
125.000000	29.696766	-2.965658	7.953546
126.000000	29.702044	-2.950223	7.953844
127.000000	29.683826	-2.930646	7.955235
128.000000	29.708216	-2.911106	7.957022
129.000000	29.726133	-2.894165	7.958909
130.000000	29.701147	-2.878665	7.960596
131.000000	29.719265	-2.859874	7.961987
132.000000	29.747437	-2.841249	7.963079
133.000000	29.737083	-2.825921	7.962881
134.000000	29.733101	-2.807069	7.961590
135.000000	29.753510	-2.787433	7.959802
136.000000	29.772720	-2.771648	7.957519
137.000000	29.738575	-2.753589	7.954937
138.000000	29.762268	-2.734571	7.952156
139.000000	29.783472	-2.718387	7.949674
140.000000	29.760975	-2.705250	7.947489
141.000000	29.770330	-2.688119	7.945701
142.000000	29.799198	-2.670594	7.944211
143.000000	29.797308	-2.656724	7.943318
144.000000	29.785065	-2.639940	7.943219
145.000000	29.798403	-2.625808	7.944112
146.000000	29.835535	-2.608833	7.945304
147.000000	29.795218	-2.594232	7.946794
148.000000	29.806866	-2.577834	7.948382
149.000000	29.834539	-2.559745	7.949872
150.000000	29.813435	-2.549440	7.950964
151.000000	29.813335	-2.532632	7.951362
152.000000	29.836231	-2.516262	7.950965
153.000000	29.847281	-2.504404	7.950865
154.000000	29.820803	-2.489596	7.950766
155.000000	29.834438	-2.472108	7.950865
156.000000	29.874954	-2.460273	7.951064
157.000000	29.838619	-2.448933	7.951163
158.000000	29.843298	-2.435101	7.951163
159.000000	29.867689	-2.415407	7.950965
160.000000	29.865599	-2.404828	7.950270
161.000000	29.849272	-2.388542	7.949475
162.000000	29.869579	-2.373193	7.949078
163.000000	29.890184	-2.360758	7.949277
164.000000	29.854748	-2.350299	7.950171
165.000000	29.864801	-2.333205	7.951362
166.000000	29.897751	-2.323674	7.952554
167.000000	29.875551	-2.314226	7.953547
168.000000	29.871073	-2.301358	7.953944
169.000000	29.892275	-2.286120	7.953348
170.000000	29.899940	-2.274972	7.951958
171.000000	29.876846	-2.261686	7.950369
172.000000	29.891380	-2.247002	7.949177
173.000000	29.911589	-2.234158	7.948582
174.000000	29.887896	-2.224228	7.948283
175.000000	29.888691	-2.210966	7.948184
176.000000	29.909498	-2.198473	7.948184
177.000000	29.910294	-2.189431	7.948085
178.000000	29.889887	-2.177096	7.948184
179.000000	29.908401	-2.162882	7.947986
180.000000	29.926519	-2.150882	7.947886
181.000000	29.897551	-2.141685	7.947886
182.000000	29.906013	-2.130407	7.948184
183.000000	29.930403	-2.115906	7.948283
184.000000	29.916664	-2.106228	7.947787
185.000000	29.906410	-2.093847	7.946794
186.000000	29.921343	-2.080561	7.945602
187.000000	29.934483	-2.072210	7.944112
188.000000	29.899742	-2.063365	7.942623
189.000000	29.920048	-2.051883	7.941630
190.000000	29.936674	-2.042568	7.941432
191.000000	29.918953	-2.035108	7.941829
192.000000	29.918257	-2.024312	7.942822
193.000000	29.939461	-2.012002	7.944212
194.000000	29.943842	-2.005937	7.945801
195.000000	29.917759	-1.994710	7.946695
196.000000	29.933786	-1.980991	7.946695
197.000000	29.951107	-1.970068	7.946000
198.000000	29.918556	-1.962688	7.944709
199.000000	29.923632	-1.951318	7.942722
200.000000	29.945631	-1.939462	7.940438
201.000000	29.937967	-1.933364	7.938353
202.000000	29.924629	-1.923568	7.936863
203.000000	29.943443	-1.912246	7.936367
204.000000	29.957180	-1.906133	7.936665
205.000000	29.927515	-1.898145	7.937360
206.000000	29.939262	-1.887122	7.938453
207.000000	29.959867	-1.877461	7.939545
208.000000	29.934383	-1.871906	7.940836
209.000000	29.934383	-1.860859	7.941829
210.000000	29.948420	-1.850104	7.942226
211.000000	29.950113	-1.844146	7.942424
212.000000	29.923931	-1.833704	7.942722
213.000000	29.942247	-1.824813	7.943219
214.000000	29.956682	-1.818604	7.943716
215.000000	29.933487	-1.811413	7.944014
216.000000	29.934185	-1.802775	7.944212
217.000000	29.958076	-1.792354	7.944312
218.000000	29.940058	-1.787870	7.944212
219.000000	29.928610	-1.778747	7.943716
220.000000	29.947224	-1.768015	7.943517
221.000000	29.964943	-1.758354	7.943418
222.000000	29.928011	-1.750657	7.943716
223.000000	29.936176	-1.741622	7.944312
224.000000	29.960365	-1.733574	7.945205
225.000000	29.945433	-1.727413	7.946198
226.000000	29.935280	-1.720716	7.946992
227.000000	29.956581	-1.712837	7.947489
228.000000	29.955488	-1.708449	7.947787
229.000000	29.928709	-1.701847	7.947886
230.000000	29.948023	-1.693222	7.947588
231.000000	29.966438	-1.686198	7.946893
232.000000	29.936573	-1.681038	7.946099
233.000000	29.934881	-1.672449	7.945304
234.000000	29.950510	-1.664753	7.944609
235.000000	29.956980	-1.658955	7.944112
236.000000	29.926519	-1.650474	7.943716
237.000000	29.944935	-1.643033	7.943418
238.000000	29.960365	-1.635802	7.943219
239.000000	29.925026	-1.633277	7.942722
240.000000	29.936373	-1.624620	7.941829
241.000000	29.963549	-1.616824	7.940836
242.000000	29.941153	-1.612181	7.940141
243.000000	29.935877	-1.605616	7.939744
244.000000	29.948420	-1.597812	7.939644
245.000000	29.974600	-1.592003	7.940041
246.000000	29.931696	-1.585294	7.940637
247.000000	29.945433	-1.577128	7.941034
248.000000	29.960762	-1.571332	7.940936
249.000000	29.931198	-1.568270	7.940339
250.000000	29.933985	-1.563222	7.939545
251.000000	29.955885	-1.556860	7.938750
252.000000	29.947922	-1.554341	7.938253
253.000000	29.929506	-1.548775	7.938155
254.000000	29.939062	-1.538093	7.938155
255.000000	29.969723	-1.536186	7.938253
256.000000	29.927814	-1.532543	7.938353
257.000000	29.934782	-1.524799	7.938155
258.000000	29.958174	-1.515390	7.938055
259.000000	29.934782	-1.511461	7.937757
260.000000	29.930302	-1.504657	7.937062
261.000000	29.944538	-1.496921	7.936466
262.000000	29.953495	-1.494305	7.936466
263.000000	29.919750	-1.488931	7.936565
264.000000	29.935081	-1.479467	7.936665
265.000000	29.953695	-1.478234	7.936764
266.000000	29.924828	-1.474615	7.937261
267.000000	29.930004	-1.469217	7.938155
268.000000	29.948023	-1.461122	7.938949
269.000000	29.937571	-1.457830	7.939346
270.000000	29.919252	-1.450210	7.939942
271.000000	29.934881	-1.442330	7.940339
272.000000	29.951704	-1.436330	7.940240
273.000000	29.916067	-1.432716	7.939644
274.000000	29.924131	-1.426728	7.939048
275.000000	29.945534	-1.422545	7.938551
276.000000	29.925325	-1.421782	7.938453
277.000000	29.916664	-1.415906	7.938055
278.000000	29.935877	-1.409234	7.937658
279.000000	29.939857	-1.406663	7.937559
280.000000	29.910393	-1.401531	7.937757
281.000000	29.924828	-1.395365	7.937856
282.000000	29.943939	-1.389329	7.937360
283.000000	29.917360	-1.385895	7.936565
284.000000	29.916365	-1.381186	7.935672
285.000000	29.935778	-1.374956	7.934579
286.000000	29.929405	-1.374882	7.933288
287.000000	29.902529	-1.370675	7.932295
288.000000	29.925125	-1.365871	7.931898
289.000000	29.938963	-1.361895	7.932295
290.000000	29.909595	-1.360602	7.933090
291.000000	29.906511	-1.356459	7.934182
292.000000	29.933985	-1.350412	7.935374
293.000000	29.915569	-1.350721	7.936069
294.000000	29.906809	-1.343989	7.936069
295.000000	29.918358	-1.335246	7.935175
296.000000	29.927416	-1.332496	7.933785
297.000000	29.893270	-1.328157	7.932097
298.000000	29.909100	-1.322377	7.930210
299.000000	29.925524	-1.318472	7.928323
300.000000	29.900438	-1.318096	7.926635
301.000000	29.899343	-1.313626	7.925245
302.000000	29.924328	-1.307436	7.923954
303.000000	29.917360	-1.308334	7.922861
304.000000	29.896059	-1.303853	7.922166
305.000000	29.906908	-1.298830	7.922067
306.000000	29.929008	-1.293978	7.922762
307.000000	29.894365	-1.291941	7.924053
308.000000	29.900537	-1.287651	7.925443
309.000000	29.918556	-1.281294	7.927132
310.000000	29.904919	-1.281276	7.928919
311.000000	29.891279	-1.276747	7.930607
312.000000	29.905514	-1.272181	7.931799
313.000000	29.914474	-1.271757	7.932593
314.000000	29.886202	-1.268637	7.933189
315.000000	29.891279	-1.263132	7.933388
316.000000	29.912882	-1.258870	7.933189
317.000000	29.887497	-1.257983	7.932991
318.000000	29.889389	-1.253514	7.932792
319.000000	29.905016	-1.246675	7.932494
320.000000	29.902529	-1.245566	7.932097
321.000000	29.873562	-1.240543	7.931600
322.000000	29.893471	-1.234919	7.931203
323.000000	29.906410	-1.233870	7.931005
324.000000	29.883118	-1.231977	7.931104
325.000000	29.881027	-1.228383	7.931302
326.000000	29.905912	-1.223288	7.931203
327.000000	29.884014	-1.224453	7.931302
328.000000	29.873859	-1.219155	7.931302
329.000000	29.890982	-1.215144	7.931600
330.000000	29.902628	-1.213673	7.931997
331.000000	29.867588	-1.210490	7.932295
332.000000	29.883018	-1.204240	7.932395
333.000000	29.895760	-1.202889	7.932295
334.000000	29.884312	-1.200407	7.932097
335.000000	29.873163	-1.196084	7.931600
336.000000	29.892971	-1.193002	7.930707
337.000000	29.890383	-1.193625	7.929912
338.000000	29.860321	-1.190119	7.929614
339.000000	29.880032	-1.184817	7.929714
340.000000	29.896854	-1.182168	7.930309
341.000000	29.871073	-1.180660	7.931302
342.000000	29.872665	-1.178708	7.932494
343.000000	29.886105	-1.174466	7.933487
344.000000	29.893370	-1.172262	7.934282
345.000000	29.862612	-1.168120	7.934480
346.000000	29.883415	-1.163810	7.934679
347.000000	29.891777	-1.163376	7.934679
348.000000	29.853750	-1.162590	7.933984
349.000000	29.869181	-1.160311	7.932991
350.000000	29.888393	-1.157263	7.931799
351.000000	29.869877	-1.158138	7.930905
352.000000	29.859922	-1.154191	7.930508
353.000000	29.875154	-1.146906	7.930607
354.000000	29.893471	-1.151524	7.931103
355.000000	29.853651	-1.147297	7.931799
356.000000	29.869877	-1.142370	7.932097
357.000000	29.883217	-1.137085	7.931898
358.000000	29.849371	-1.135083	7.930806
359.000000	29.857832	-1.131144	7.929118
360.000000	29.878736	-1.127687	7.926933
361.000000	29.867489	-1.129417	7.924748
362.000000	29.846584	-1.125477	7.923060
363.000000	29.863506	-1.118978	7.922067
364.000000	29.878937	-1.120477	7.921868
365.000000	29.842403	-1.119739	7.922067
366.000000	29.853453	-1.115680	7.922464
367.000000	29.880529	-1.112103	7.922762
368.000000	29.849770	-1.110982	7.922861
369.000000	29.848078	-1.106031	7.922564
370.000000	29.865696	-1.100347	7.922166
371.000000	29.868484	-1.101334	7.921968
372.000000	29.839914	-1.098418	7.922067
373.000000	29.858929	-1.093734	7.922464
374.000000	29.872066	-1.094394	7.923060
375.000000	29.846981	-1.095221	7.923556
376.000000	29.843298	-1.093994	7.923755
377.000000	29.869280	-1.089780	7.923358
378.000000	29.851362	-1.091679	7.922464
379.000000	29.840710	-1.088269	7.921173
380.000000	29.852755	-1.085923	7.919684
381.000000	29.868982	-1.084501	7.918492
382.000000	29.829960	-1.082923	7.917400
383.000000	29.844095	-1.079275	7.917002
384.000000	29.866295	-1.075865	7.917201
385.000000	29.843697	-1.076536	7.917896
386.000000	29.836630	-1.074054	7.918690
387.000000	29.856140	-1.069660	7.919584
388.000000	29.857634	-1.069874	7.920477
389.000000	29.831753	-1.067209	7.921371
390.000000	29.840212	-1.064030	7.922265
391.000000	29.865200	-1.062102	7.923258
392.000000	29.835135	-1.061029	7.924251
393.000000	29.836231	-1.057221	7.925145
394.000000	29.855942	-1.050977	7.926238
395.000000	29.841408	-1.053691	7.926833
396.000000	29.823887	-1.049828	7.927032
397.000000	29.842302	-1.046983	7.926436
398.000000	29.853153	-1.047138	7.925741
399.000000	29.825180	-1.047392	7.925145
400.000000	29.832050	-1.044524	7.924847
401.000000	29.859127	-1.042345	7.924649
402.000000	29.836430	-1.043929	7.925244
403.000000	29.829361	-1.042196	7.926138
404.000000	29.848774	-1.037369	7.927132
405.000000	29.852556	-1.037463	7.927628
406.000000	29.816818	-1.035524	7.927628
407.000000	29.835135	-1.032031	7.927628
408.000000	29.850266	-1.029601	7.927429
409.000000	29.826773	-1.030030	7.926833
410.000000	29.822792	-1.028006	7.926138
411.000000	29.846085	-1.024899	7.925841
412.000000	29.836630	-1.027940	7.926039
413.000000	29.817816	-1.023125	7.926336
414.000000	29.829861	-1.019715	7.926238
415.000000	29.847878	-1.017763	7.925741
416.000000	29.810049	-1.017040	7.924748
417.000000	29.821997	-1.013870	7.923457
418.000000	29.842602	-1.008297	7.921670
419.000000	29.823488	-1.008256	7.919584
420.000000	29.811443	-1.004911	7.917400
421.000000	29.833843	-1.001167	7.915612
422.000000	29.838820	-1.001822	7.914917
423.000000	29.812540	-0.999750	7.915016
424.000000	29.822096	-0.996524	7.915811
425.000000	29.839914	-0.992815	7.916804
426.000000	29.808456	-0.994279	7.917797
427.000000	29.814032	-0.991423	7.918789
428.000000	29.830755	-0.987232	7.919584
429.000000	29.825779	-0.988458	7.919882
430.000000	29.805868	-0.983392	7.919683
431.000000	29.820204	-0.978369	7.919584
432.000000	29.830158	-0.978381	7.919981
433.000000	29.809553	-0.976858	7.920676
434.000000	29.809652	-0.974269	7.921371
435.000000	29.832150	-0.972656	7.921670
436.000000	29.810049	-0.974375	7.922067
437.000000	29.802584	-0.973017	7.922067
438.000000	29.817019	-0.968970	7.921570
439.000000	29.827969	-0.970582	7.920974
440.000000	29.797907	-0.968446	7.920577
441.000000	29.807562	-0.965029	7.920279
442.000000	29.827173	-0.963232	7.919981
443.000000	29.812140	-0.960077	7.919882
444.000000	29.799500	-0.957042	7.920180
445.000000	29.820105	-0.952827	7.920776
446.000000	29.813335	-0.953750	7.921074
447.000000	29.791336	-0.952148	7.920875
448.000000	29.808558	-0.950137	7.920577
449.000000	29.826675	-0.948280	7.920477
450.000000	29.794222	-0.948845	7.920279
451.000000	29.795118	-0.947207	7.920477
452.000000	29.814430	-0.945351	7.920676
453.000000	29.816721	-0.947505	7.920974
454.000000	29.795118	-0.942677	7.921272
455.000000	29.808758	-0.938257	7.921272
456.000000	29.819210	-0.935667	7.921074
457.000000	29.778793	-0.935196	7.920775
458.000000	29.800396	-0.930839	7.920578
459.000000	29.824984	-0.929173	7.921074
460.000000	29.795914	-0.931494	7.921868
461.000000	29.793823	-0.928953	7.923059
462.000000	29.812140	-0.924186	7.924450
463.000000	29.821499	-0.929636	7.925642
464.000000	29.785763	-0.928207	7.926336
465.000000	29.803082	-0.927124	7.926336
466.000000	29.822693	-0.924029	7.926039
467.000000	29.786459	-0.924423	7.925344
468.000000	29.793823	-0.921244	7.924251
469.000000	29.812340	-0.918173	7.922762
470.000000	29.797806	-0.920773	7.920875
471.000000	29.783371	-0.918005	7.918591
472.000000	29.800592	-0.912370	7.916109
473.000000	29.818712	-0.917375	7.913626
474.000000	29.779190	-0.919119	7.911838
475.000000	29.790340	-0.916677	7.911143
476.000000	29.813335	-0.915399	7.911242
477.000000	29.782974	-0.917915	7.911838
478.000000	29.787354	-0.916095	7.912732
479.000000	29.806667	-0.911340	7.913924
480.000000	29.808060	-0.911845	7.914917
481.000000	29.781181	-0.908475	7.915512
482.000000	29.798603	-0.903250	7.915811
483.000000	29.813036	-0.902922	7.916108
484.000000	29.782078	-0.903821	7.916406
485.000000	29.784666	-0.903183	7.916803
486.000000	29.807262	-0.899714	7.917002
487.000000	29.791534	-0.902178	7.917002
488.000000	29.779589	-0.899832	7.916605
489.000000	29.795715	-0.898171	7.915909
490.000000	29.811245	-0.897541	7.915016
491.000000	29.774313	-0.896772	7.914122
492.000000	29.789545	-0.891411	7.913427
493.000000	29.805868	-0.888304	7.913129
494.000000	29.779888	-0.888542	7.912930
495.000000	29.778294	-0.885929	7.912632
496.000000	29.799398	-0.882077	7.912434
497.000000	29.796015	-0.883708	7.912235
498.000000	29.774414	-0.881047	7.912036
499.000000	29.787155	-0.876916	7.911341
500.000000	29.805670	-0.875701	7.910348
501.000000	29.777000	-0.877237	7.909455
502.000000	29.775906	-0.875767	7.908362
503.000000	29.797108	-0.871060	7.907072
504.000000	29.787155	-0.871517	7.905682
505.000000	29.768639	-0.867964	7.904887
506.000000	29.788349	-0.865053	7.904887
507.000000	29.798105	-0.863786	7.905682
508.000000	29.769735	-0.863577	7.906873
509.000000	29.774910	-0.861606	7.908263
510.000000	29.802883	-0.860725	7.909356
511.000000	29.781382	-0.862142	7.909951
512.000000	29.776505	-0.859541	7.909852
513.000000	29.792927	-0.856060	7.909157
514.000000	29.793823	-0.859540	7.908362
515.000000	29.762268	-0.857189	7.907866
516.000000	29.783371	-0.853506	7.908065
517.000000	29.797707	-0.850475	7.908760
518.000000	29.769735	-0.851315	7.909852
519.000000	29.763962	-0.850083	7.911441
520.000000	29.795816	-0.846101	7.913328
521.000000	29.778494	-0.850309	7.914817
522.000000	29.768839	-0.846493	7.915711
523.000000	29.780685	-0.843107	7.916108
524.000000	29.797806	-0.841665	7.916506
525.000000	29.757889	-0.841950	7.916605
526.000000	29.767145	-0.839624	7.916108
527.000000	29.793726	-0.836143	7.915314
528.000000	29.769337	-0.836779	7.914718
529.000000	29.763660	-0.831291	7.914420
530.000000	29.782177	-0.828523	7.914321
531.000000	29.776901	-0.830202	7.914321
532.000000	29.760975	-0.827928	7.914122
533.000000	29.768938	-0.824773	7.914122
534.000000	29.790937	-0.822582	7.914221
535.000000	29.758186	-0.823082	7.914221
536.000000	29.758984	-0.822142	7.914023
537.000000	29.783571	-0.818482	7.913427
538.000000	29.772123	-0.820296	7.912434
539.000000	29.756496	-0.817636	7.911242
540.000000	29.774313	-0.814167	7.909753
541.000000	29.781281	-0.813290	7.908362
542.000000	29.760975	-0.811207	7.906873
543.000000	29.760576	-0.807654	7.905780
544.000000	29.784765	-0.804809	7.905185
545.000000	29.756794	-0.806374	7.904688
546.000000	29.753708	-0.805226	7.904390
547.000000	29.774214	-0.801964	7.904291
548.000000	29.782576	-0.803831	7.904589
549.000000	29.751219	-0.802576	7.904788
550.000000	29.765354	-0.800445	7.904986
551.000000	29.779091	-0.800903	7.905284
552.000000	29.771227	-0.801416	7.905482
553.000000	29.756693	-0.798385	7.905682
554.000000	29.777897	-0.795351	7.905682
555.000000	29.769835	-0.796637	7.905880
556.000000	29.743652	-0.795517	7.906277
557.000000	29.765354	-0.792375	7.906774
558.000000	29.782377	-0.792410	7.907568
559.000000	29.750622	-0.793529	7.908561
560.000000	29.755997	-0.790724	7.909653
561.000000	29.774811	-0.785411	7.910050
562.000000	29.767645	-0.790368	7.909753
563.000000	29.748531	-0.788177	7.908958
564.000000	29.769735	-0.784791	7.907866
565.000000	29.775110	-0.783165	7.906674
566.000000	29.735689	-0.781035	7.905682
567.000000	29.758884	-0.776000	7.904887
568.000000	29.779789	-0.775088	7.904589
569.000000	29.752613	-0.777266	7.904887
570.000000	29.752712	-0.775684	7.905979
571.000000	29.776106	-0.769197	7.907270
572.000000	29.773716	-0.776201	7.908362
573.000000	29.748831	-0.775707	7.909356
574.000000	29.762667	-0.773719	7.910249
575.000000	29.780287	-0.773624	7.910448
576.000000	29.743155	-0.774814	7.909852
577.000000	29.755299	-0.772309	7.908760
578.000000	29.774910	-0.768219	7.907866
579.000000	29.759182	-0.769974	7.907370
580.000000	29.745346	-0.767095	7.906972
581.000000	29.763660	-0.763196	7.906575
582.000000	29.771326	-0.765011	7.906178
583.000000	29.741663	-0.764998	7.905880
584.000000	29.755299	-0.763361	7.905582
585.000000	29.778793	-0.761035	7.905185
586.000000	29.750025	-0.760898	7.904986
587.000000	29.752014	-0.759249	7.905085
588.000000	29.771925	-0.755505	7.905682
589.000000	29.765354	-0.757200	7.906674
590.000000	29.742260	-0.752457	7.907469
591.000000	29.763065	-0.748654	7.908164
592.000000	29.775707	-0.748566	7.908164
593.000000	29.741762	-0.750011	7.907568
594.000000	29.745943	-0.749772	7.906376
595.000000	29.773716	-0.747904	7.904688
596.000000	29.754305	-0.749914	7.902802
597.000000	29.748135	-0.748755	7.900617
598.000000	29.763660	-0.745724	7.898432
599.000000	29.774113	-0.746779	7.896545
600.000000	29.741463	-0.747475	7.895255
601.000000	29.750422	-0.743587	7.894758
602.000000	29.771626	-0.740724	7.895055
603.000000	29.742060	-0.740635	7.895949
604.000000	29.741264	-0.737058	7.897240
605.000000	29.764160	-0.733124	7.898730
606.000000	29.754704	-0.735034	7.900418
607.000000	29.733799	-0.731361	7.901609
608.000000	29.751318	-0.728772	7.902106
609.000000	29.769436	-0.728672	7.902503
610.000000	29.737282	-0.729587	7.903000
611.000000	29.748135	-0.726962	7.903695
612.000000	29.769535	-0.724361	7.904092
613.000000	29.750322	-0.725634	7.904490
614.000000	29.735889	-0.722826	7.904688
615.000000	29.752115	-0.719350	7.904589
616.000000	29.764059	-0.718130	7.904092
617.000000	29.736387	-0.717480	7.903397
618.000000	29.745743	-0.713577	7.902802
619.000000	29.768440	-0.712832	7.902603
620.000000	29.740070	-0.716379	7.902702
621.000000	29.750523	-0.714309	7.903099
622.000000	29.760477	-0.711119	7.903794
623.000000	29.761473	-0.714188	7.904291
624.000000	29.733599	-0.711986	7.904490
625.000000	29.750921	-0.710914	7.904589
626.000000	29.768240	-0.710333	7.904490
627.000000	29.736685	-0.710249	7.904390
628.000000	29.738178	-0.705796	7.904092
629.000000	29.763762	-0.703988	7.903695
630.000000	29.740368	-0.708634	7.903199
631.000000	29.740269	-0.704361	7.902802
632.000000	29.748432	-0.702302	7.902305
633.000000	29.764658	-0.701951	7.901709
634.000000	29.725636	-0.702201	7.901212
635.000000	29.743954	-0.698672	7.901014
636.000000	29.768240	-0.698046	7.901114
637.000000	29.743753	-0.698634	7.901212
638.000000	29.738876	-0.696814	7.901212
639.000000	29.759781	-0.691207	7.901312
640.000000	29.750422	-0.695778	7.901212
641.000000	29.741463	-0.690915	7.900517
642.000000	29.745743	-0.689171	7.899723
643.000000	29.767246	-0.689577	7.898631
644.000000	29.735392	-0.690903	7.897836
645.000000	29.737282	-0.691938	7.897538
646.000000	29.762667	-0.688565	7.897935
647.000000	29.751219	-0.691284	7.898631
648.000000	29.743155	-0.688189	7.899723
649.000000	29.767345	-0.685167	7.900517
650.000000	29.781382	-0.685963	7.900815
651.000000	29.783770	-0.685207	7.900319
652.000000	29.798901	-0.683572	7.898929
653.000000	29.839516	-0.686143	7.896843
654.000000	29.842302	-0.694561	7.894659
655.000000	29.855444	-0.705602	7.892673
656.000000	29.911089	-0.718729	7.891580
657.000000	29.945433	-0.743074	7.891580
658.000000	29.954294	-0.768960	7.892573
659.000000	30.006952	-0.798373	7.894163
660.000000	30.061205	-0.833257	7.896149
661.000000	30.086689	-0.880487	7.898036
662.000000	30.128099	-0.926688	7.899526
663.000000	30.196388	-0.977007	7.900320
664.000000	30.233717	-1.036215	7.900420
665.000000	30.262487	-1.094972	7.900221
666.000000	30.337645	-1.158242	7.899824
667.000000	30.405436	-1.229722	7.899527
668.000000	30.436193	-1.306047	7.899030
669.000000	30.502592	-1.380572	7.898434
670.000000	30.592979	-1.457672	7.897839
671.000000	30.638571	-1.545903	7.897343
672.000000	30.702181	-1.630962	7.896946
673.000000	30.786596	-1.718034	7.896747
674.000000	30.863346	-1.810968	7.896847
675.000000	30.910133	-1.901641	7.897244
676.000000	31.002512	-1.993754	7.897940
677.000000	31.099867	-2.089085	7.898238
678.000000	31.152826	-2.188450	7.898139
679.000000	31.233559	-2.287402	7.897345
680.000000	31.343258	-2.386188	7.896551
681.000000	31.412342	-2.493420	7.895657
682.000000	31.485310	-2.594329	7.895260
683.000000	31.593815	-2.696039	7.895061
684.000000	31.698338	-2.799222	7.895658
685.000000	31.751198	-2.903536	7.896949
686.000000	31.863585	-3.005588	7.898241
687.000000	31.977266	-3.107398	7.899532
688.000000	32.053818	-3.212493	7.900525
689.000000	32.148186	-3.312455	7.901122
690.000000	32.262566	-3.413744	7.901122
691.000000	32.370075	-3.518667	7.900327
692.000000	32.443741	-3.621417	7.899136
693.000000	32.566479	-3.722932	7.897945
694.000000	32.694096	-3.826446	7.896655
695.000000	32.772442	-3.929255	7.895761
696.000000	32.886520	-4.031013	7.895265
697.000000	33.013042	-4.129604	7.895266
698.000000	33.119656	-4.232615	7.895563
699.000000	33.213329	-4.331243	7.896159
700.000000	33.343636	-4.427679	7.897053
701.000000	33.470757	-4.524239	7.898047
702.000000	33.551586	-4.622789	7.898942
703.000000	33.676319	-4.718468	7.899538
704.000000	33.821953	-4.812645	7.900233
705.000000	33.919907	-4.910100	7.900630
706.000000	34.036972	-5.004201	7.900531
707.000000	34.172752	-5.095494	7.899837
708.000000	34.307041	-5.190358	7.898447
709.000000	34.400715	-5.282558	7.896561
710.000000	34.541473	-5.371239	7.894575
711.000000	34.682529	-5.460260	7.892688
712.000000	34.783268	-5.549532	7.891596
713.000000	34.909496	-5.635921	7.891398
714.000000	35.061302	-5.720601	7.891995
715.000000	35.181751	-5.808375	7.893088
716.000000	35.291847	-5.891469	7.894379
717.000000	35.441765	-5.972735	7.895571
718.000000	35.592377	-6.057776	7.896167
719.000000	35.700981	-6.142852	7.895671
720.000000	35.847317	-6.221672	7.894778
721.000000	36.003105	-6.303181	7.893686
722.000000	36.120373	-6.386536	7.892495
723.000000	36.245003	-6.465074	7.891601
724.000000	36.405071	-6.544414	7.890708
725.000000	36.549614	-6.624005	7.889815
726.000000	36.658318	-6.700662	7.888822
727.000000	36.811020	-6.774701	7.887730
728.000000	36.973679	-6.851322	7.886440
729.000000	37.087563	-6.932026	7.884752
730.000000	37.237278	-7.004592	7.883263
731.000000	37.400333	-7.077515	7.882270
732.000000	37.545570	-7.155400	7.882370
733.000000	37.667217	-7.226483	7.883066
734.000000	37.828678	-7.299347	7.884059
735.000000	37.992035	-7.370823	7.885152
736.000000	38.109695	-7.444315	7.886444
737.000000	38.262203	-7.513888	7.888132
738.000000	38.434315	-7.579844	7.889325
739.000000	38.553871	-7.653932	7.890119
740.000000	38.707073	-7.719459	7.890914
741.000000	38.866745	-7.785634	7.891710
742.000000	39.031593	-7.854272	7.892505
743.000000	39.150749	-7.920805	7.892803
744.000000	39.315300	-7.986111	7.892406
745.000000	39.489307	-8.050695	7.891712
746.000000	39.621006	-8.117885	7.890421
747.000000	39.775898	-8.180084	7.889031
748.000000	39.945824	-8.242776	7.888039
749.000000	40.089069	-8.309642	7.887344
750.000000	40.240780	-8.371531	7.887444
751.000000	40.389702	-8.431901	7.888437
752.000000	40.563107	-8.494653	7.889828
753.000000	40.682961	-8.558607	7.891517
754.000000	40.836761	-8.620462	7.893007
755.000000	41.022118	-8.680502	7.894000
756.000000	41.159889	-8.745213	7.894696
757.000000	41.309803	-8.805705	7.894796
758.000000	41.477043	-8.864458	7.894499
759.000000	41.640694	-8.924188	7.894102
760.000000	41.774784	-8.989280	7.893705
761.000000	41.938931	-9.048502	7.893309
762.000000	42.112541	-9.108091	7.892912
763.000000	42.244240	-9.168752	7.892416
764.000000	42.396049	-9.225939	7.891324
765.000000	42.577721	-9.282951	7.890232
766.000000	42.734306	-9.345295	7.889140
767.000000	42.871578	-9.404465	7.888247
768.000000	43.045784	-9.460972	7.887553
769.000000	43.221886	-9.517494	7.886958
770.000000	43.356766	-9.580180	7.886958
771.000000	43.517834	-9.638103	7.887455
772.000000	43.702789	-9.695351	7.888150
773.000000	43.850815	-9.756088	7.888548
774.000000	43.990776	-9.810487	7.888946
775.000000	44.174141	-9.864369	7.889244
776.000000	44.339985	-9.921758	7.889443
777.000000	44.474869	-9.978494	7.889444
778.000000	44.645191	-10.032411	7.889346
779.000000	44.837315	-10.086960	7.889246
780.000000	44.974590	-10.146603	7.889148
781.000000	45.138145	-10.201256	7.889049
782.000000	45.321308	-10.255627	7.888851
783.000000	45.488247	-10.314544	7.888454
784.000000	45.624424	-10.368891	7.887462
785.000000	45.810177	-10.423915	7.885873
786.000000	45.986176	-10.480750	7.883888
787.000000	46.125439	-10.538064	7.881803
788.000000	46.291779	-10.593021	7.880116
789.000000	46.478329	-10.647999	7.879222
790.000000	46.630138	-10.709801	7.879620
791.000000	46.780552	-10.765694	7.880713
792.000000	46.967999	-10.824234	7.882103
793.000000	47.151264	-10.883719	7.883594
794.000000	47.281071	-10.942765	7.884786
795.000000	47.466724	-10.998125	7.885382
796.000000	47.652973	-11.055801	7.885482
797.000000	47.796619	-11.115202	7.885681
798.000000	47.955494	-11.172221	7.886576
799.000000	48.150108	-11.224415	7.887470
800.000000	48.313263	-11.281979	7.888563
801.000000	48.450340	-11.337174	7.889358
802.000000	48.633305	-11.391138	7.889756
803.000000	48.820053	-11.448851	7.889160
804.000000	48.959217	-11.507239	7.887671
805.000000	49.132324	-11.564670	7.885885
806.000000	49.327438	-11.620956	7.883502
807.000000	49.489101	-11.684145	7.880920
808.000000	49.641506	-11.745577	7.878240
809.000000	49.831139	-11.805704	7.875758
810.000000	50.009426	-11.869328	7.873275
811.000000	50.147198	-11.933863	7.871389
812.000000	50.318516	-11.996588	7.870595
813.000000	50.506760	-12.061262	7.870497
814.000000	50.651897	-12.129129	7.871292
815.000000	50.814556	-12.192403	7.872384
816.000000	51.000008	-12.255438	7.873577
817.000000	51.174614	-12.323051	7.874273
818.000000	51.311390	-12.386436	7.873975
819.000000	51.506199	-12.443848	7.872685
820.000000	51.691357	-12.504524	7.870599
821.000000	51.825844	-12.565606	7.868018
822.000000	51.990791	-12.622884	7.865238
823.000000	52.185997	-12.676275	7.862459
824.000000	52.341789	-12.734134	7.859877
825.000000	52.492802	-12.785707	7.857792
826.000000	52.672779	-12.835829	7.856502
827.000000	52.855145	-12.889254	7.856205
828.000000	52.988140	-12.944889	7.856503
829.000000	53.179169	-12.993532	7.857100
830.000000	53.366215	-13.043627	7.857696
831.000000	53.511356	-13.097689	7.858093
832.000000	53.678692	-13.146721	7.858193
833.000000	53.860863	-13.197287	7.857996
834.000000	54.038151	-13.250971	7.857499
835.000000	54.181000	-13.301376	7.857003
836.000000	54.362175	-13.349135	7.856905
837.000000	54.548126	-13.400921	7.857104
838.000000	54.679928	-13.456337	7.857402
839.000000	54.869659	-13.505951	7.857304
840.000000	55.050236	-13.556032	7.856609
841.000000	55.210903	-13.614510	7.855517
842.000000	55.368782	-13.665052	7.854028
843.000000	55.548763	-13.717796	7.852043
844.000000	55.738396	-13.771577	7.849958
845.000000	55.878857	-13.827513	7.848171
846.000000	56.063316	-13.881274	7.846880
847.000000	56.247177	-13.934731	7.846583
848.000000	56.395401	-13.990186	7.846782
849.000000	56.570107	-14.045631	7.847676
850.000000	56.750286	-14.099051	7.848770
851.000000	56.928272	-14.156981	7.849763
852.000000	57.068035	-14.212877	7.850161
853.000000	57.249008	-14.266930	7.849864
854.000000	57.446011	-14.323296	7.848772
855.000000	57.593437	-14.381872	7.846984
856.000000	57.768337	-14.437544	7.844800
857.000000	57.960266	-14.491179	7.842915
858.000000	58.125710	-14.548391	7.841823
859.000000	58.279011	-14.606923	7.841426
860.000000	58.464966	-14.661600	7.841526
861.000000	58.649120	-14.717831	7.841824
862.000000	58.789883	-14.774253	7.842619
863.000000	58.959606	-14.828465	7.843315
864.000000	59.159100	-14.883126	7.843415
865.000000	59.312798	-14.940719	7.843019
866.000000	59.480335	-14.995989	7.842721
867.000000	59.667480	-15.049006	7.842722
868.000000	59.853928	-15.104479	7.842623
869.000000	59.994389	-15.161095	7.842424
870.000000	60.179443	-15.214586	7.842127
871.000000	60.365993	-15.269301	7.841830
872.000000	60.515511	-15.326762	7.841334
873.000000	60.679264	-15.380186	7.840738
874.000000	60.871887	-15.432000	7.839945
875.000000	61.032951	-15.490092	7.838853
876.000000	61.182568	-15.544655	7.837563
877.000000	61.369514	-15.598452	7.836769
878.000000	61.553276	-15.652421	7.836174
879.000000	61.695827	-15.709884	7.835479
880.000000	61.874813	-15.763749	7.834387
881.000000	62.063751	-15.815897	7.833494
882.000000	62.222824	-15.873251	7.832402
883.000000	62.377621	-15.924676	7.831211
884.000000	62.570240	-15.975887	7.829722
885.000000	62.747234	-16.029953	7.828233
886.000000	62.887192	-16.081905	7.827240
887.000000	63.067371	-16.132393	7.827043
888.000000	63.258305	-16.183651	7.827341
889.000000	63.403339	-16.239502	7.827739
890.000000	63.569386	-16.291542	7.827740
891.000000	63.758720	-16.342354	7.827442
892.000000	63.931831	-16.400612	7.826449
893.000000	64.081047	-16.450844	7.824564
894.000000	64.270584	-16.502159	7.822180
895.000000	64.457436	-16.554485	7.819798
896.000000	64.597198	-16.609337	7.818209
897.000000	64.774292	-16.661240	7.817416
898.000000	64.968994	-16.708441	7.817218
899.000000	65.121704	-16.761427	7.817417
900.000000	65.279686	-16.810574	7.817715
901.000000	65.466331	-16.860950	7.817815
902.000000	65.649200	-16.912981	7.817419
903.000000	65.790649	-16.965115	7.816624
904.000000	65.974716	-17.013578	7.815831
905.000000	66.168930	-17.064552	7.815334
906.000000	66.316353	-17.117365	7.814938
907.000000	66.484985	-17.168297	7.814939
908.000000	66.681885	-17.214500	7.815336
909.000000	66.850021	-17.267508	7.815834
910.000000	66.994759	-17.314711	7.816032
911.000000	67.180016	-17.362118	7.815537
912.000000	67.367958	-17.411999	7.814445
913.000000	67.505928	-17.463898	7.813154
914.000000	67.687698	-17.512608	7.811368
915.000000	67.878128	-17.561445	7.809382
916.000000	68.038307	-17.615088	7.807297
917.000000	68.197777	-17.665302	7.805510
918.000000	68.391685	-17.710873	7.804319
919.000000	68.574257	-17.760578	7.803426
920.000000	68.716705	-17.808699	7.802831
921.000000	68.897385	-17.854019	7.802732
922.000000	69.087418	-17.901514	7.803030
923.000000	69.239822	-17.948318	7.803627
924.000000	69.406960	-17.994440	7.803826
925.000000	69.593910	-18.038563	7.803727
926.000000	69.765427	-18.087675	7.803827
927.000000	69.909065	-18.135824	7.803530
928.000000	70.107368	-18.179230	7.802835
929.000000	70.285049	-18.226089	7.801644
930.000000	70.427605	-18.275497	7.800354
931.000000	70.599815	-18.319777	7.799361
932.000000	70.791550	-18.366152	7.798468
933.000000	70.951317	-18.414879	7.797475
934.000000	71.108101	-18.457588	7.796384
935.000000	71.292755	-18.497370	7.795193
936.000000	71.470352	-18.540445	7.794101
937.000000	71.601845	-18.586271	7.793307
938.000000	71.798355	-18.626511	7.792514
939.000000	71.978828	-18.668131	7.791620
940.000000	72.125359	-18.714588	7.790727
941.000000	72.291107	-18.755840	7.789635
942.000000	72.475166	-18.797180	7.788345
943.000000	72.653748	-18.841974	7.786458
944.000000	72.800186	-18.884022	7.783876
945.000000	72.983742	-18.925144	7.781197
946.000000	73.170097	-18.965939	7.778317
947.000000	73.307671	-19.006533	7.775736
948.000000	73.488838	-19.049021	7.773452
949.000000	73.674393	-19.087751	7.771467
950.000000	73.829689	-19.132179	7.770077
951.000000	73.984886	-19.170124	7.769681
952.000000	74.170532	-19.210602	7.770177
953.000000	74.357384	-19.250965	7.771071
954.000000	74.495544	-19.291924	7.772264
955.000000	74.675529	-19.330387	7.773158
956.000000	74.866463	-19.369070	7.773556
957.000000	75.019363	-19.408054	7.773457
958.000000	75.189690	-19.449602	7.772763
959.000000	75.371857	-19.486731	7.771770
960.000000	75.543274	-19.529295	7.770877
961.000000	75.687614	-19.567884	7.770083
962.000000	75.871475	-19.604759	7.769687
963.000000	76.060715	-19.645084	7.769191
964.000000	76.204361	-19.688574	7.768595
965.000000	76.380852	-19.728796	7.767900
966.000000	76.573471	-19.767868	7.766909
967.000000	76.741013	-19.810625	7.765519
968.000000	76.891922	-19.851635	7.764228
969.000000	77.080864	-19.890718	7.763534
970.000000	77.261940	-19.931713	7.763037
971.000000	77.407074	-19.973331	7.762839
972.000000	77.580681	-20.009041	7.763039
973.000000	77.776886	-20.047642	7.763636
974.000000	77.924614	-20.089375	7.764430
975.000000	78.092644	-20.127522	7.764530
976.000000	78.279793	-20.164152	7.764233
977.000000	78.457481	-20.205250	7.763439
978.000000	78.600632	-20.244118	7.762248
979.000000	78.784790	-20.281536	7.760560
980.000000	78.975517	-20.318253	7.758773
981.000000	79.125641	-20.357500	7.757185
